Repository: jmeoa/marcobre_v1

# Marcobre Bateas — Quarto EDA (Fase 0)

Este repo genera un reporte HTML reproducible (Quarto) para auditoría de datos y EDA.

## Estructura
- `data/raw/` : inputs (bateas.csv, turnos.csv)
- `data/processed/` : outputs procesados (se generan al render)
- `src/` : funciones para ventanas operacionales y agregación de turnos
- `index.qmd` : reporte principal
- `.devcontainer/` : configuración para GitHub Codespaces

## Ejecutar en Codespaces
1. Abrir el repo en Codespaces.
2. Esperar `postCreateCommand` (instala dependencias + Quarto).
3. Render:
   - `quarto render` (genera `_site/`)
   - o `quarto preview --no-watch-inputs --no-browse`

## Ejecutar local
- Crear venv, instalar `requirements.txt`
- Instalar Quarto (https://quarto.org)
- Render: `quarto preview index.qmd`

File: data/raw/bateas.csv (part 1 of 7)
codigo_de_batea,ano,ciclo,n_batea,fecha_rebose,inicio_de_carga,fin_de_carga,tms,horas_de_lixiviacion,cut_pct,cusac_pct,pctc,fet_pct,indice_solubilidad,pctrec_cusac,p80_mm,pcthumedad_inicial,tiempo_de_lixiviacion_h,ratio_de_curado_kg_tn,pctoxi_2,pctoxi_3,pctoxi_3m,pctoxi_4,pctoxi_4m
25-C1-B02-Ene,2025,1,Batea 02,2025-01-01 14:00:00,2024-12-31 21:29:00.000,2025-01-01 10:12:00.000,15061.940217391304,102.18499755859375,0.46601437699680515,0.38944889779559116,0.519623571251057,9.666653354632588,83.57014654898964,60.18,10.737664580359947,1.902173913043478,102.18499755859375,24.76567018663449,37.91,55.29,0.0,6.8,0.0
25-C1-B03-Ene,2025,1,Batea 03,2025-01-02 05:09:00,2025-01-01 10:12:00.000,2025-01-02 01:50:00.000,15568.401131985687,104.8155517578125,0.4955982392957183,0.40691276510604235,0.623870100723302,10.077831132452982,82.10536939846588,60.34,9.38208045421147,1.925153508972611,104.8155517578125,22.59254928362143,30.93,69.07,0.0,0.0,0.0
25-C1-B04-Ene,2025,1,Batea 04,2025-01-02 16:12:00,2025-01-02 01:50:00.000,2025-01-02 12:49:00.000,15437.06546697131,105.07888793945312,0.5645833333333333,0.48260869565217396,0.708681578506834,11.109054487179487,85.48050697898285,43.85,9.534269586393322,2.2104049982813354,105.07888793945312,28.29366651651827,27.29,72.71,0.0,0.0,0.0
25-C1-B05-Ene,2025,1,Batea 05,2025-01-03 04:10:00,2025-01-02 12:49:00.000,2025-01-02 23:29:00.000,15131.826588021779,102.18360900878906,0.4702994011976048,0.40545345585297643,0.61053094293603,11.630618762475049,86.21177378080857,64.89,9.357989976178821,2.0213248638838475,102.18360900878906,27.25231457665959,29.0,59.04,0.0,11.95,0.0
25-C1-B06-Ene,2025,1,Batea 06,2025-01-03 13:38:00,2025-01-02 23:29:00.000,2025-01-03 09:57:00.000,15171.996621621622,102.32777404785156,0.4602,0.39507394084732217,0.672322166685145,11.35264,85.84831396073929,57.94,8.904558366090491,2.027027027027027,102.32777404785156,27.913893688736145,38.75,42.05,0.0,19.2,0.0
25-C1-B07-Ene,2025,1,Batea 07,2025-01-04 02:06:00,2025-01-03 09:57:00.000,2025-01-03 22:32:00.000,15375.097409717822,103.96083068847656,0.46356372353176184,0.38262304921968787,0.633,12.686016779864165,82.5394718776936,73.94,9.35572562164354,1.8318387835664507,103.96083068847656,26.421320298144106,22.58,58.22,0.0,19.21,0.0
25-C1-B09-Ene,2025,1,Batea 09,2025-01-04 13:34:00,2025-01-03 22:32:00.000,2025-01-04 09:46:00.000,15481.972092192002,102.5727767944336,0.5456112224448898,0.44932892628205123,0.773,10.809619238476953,82.35331455768147,62.77742864498377,9.160393390748979,1.7391971808073101,102.5727767944336,26.09475479443617,24.92,61.01,0.0,14.06,0.0
25-C1-B10-Ene,2025,1,Batea 10,2025-01-05 01:55:00,2025-01-04 09:46:00.000,2025-01-04 21:37:00.000,15243.695974985203,105.44444274902344,0.528108756497401,0.43735977564102557,0.658,13.74658136745302,82.81623250137834,69.91341181833053,9.530139212450957,1.8435545718918085,105.44444274902344,27.26682297085525,27.83,50.58,0.0,21.59,0.0
25-C1-B11-Ene,2025,1,Batea 11,2025-01-05 12:30:00,2025-01-04 21:37:00.000,2025-01-05 08:04:00.000,15157.912087912087,105.24333190917969,0.46706586826347307,0.3797475961538462,0.553501636649314,11.779560878243512,81.30493404832347,44.53863285503476,9.055421468186182,2.0806712667177782,105.24333190917969,26.356783488360335,24.89,60.32,0.0,14.78,0.0
25-C1-B12-Ene,2025,1,Batea 12,2025-01-06 00:15:00,2025-01-05 08:04:00.000,2025-01-05 19:49:00.000,15108.719645416175,103.76194286346436,0.4575878594249201,0.36417299240910905,0.551992178880972,9.921157684630739,79.58537030829194,74.08704433511853,9.495856604223196,2.0186793423075615,103.76194286346436,26.33969157023364,23.21,64.65,0.0,12.14,0.0
25-C1-B13-Ene,2025,1,Batea 13,2025-01-06 11:30:00,2025-01-05 19:49:00.000,2025-01-06 06:22:00.000,15238.586268156301,103.47777557373047,0.46005608974358975,0.3828325320512821,0.564701866,11.874078525641027,83.21431681616303,73.72834787052726,9.132839269621712,2.5790418862274618,103.47777557373047,26.369319224824714,18.97,72.46,0.0,8.57,0.0
25-C1-B14-Ene,2025,1,Batea 14,2025-01-06 22:32:00,2025-01-06 06:22:00.000,2025-01-06 18:11:00.000,15149.017780722193,101.75499725341797,0.5243405275779377,0.4296092184368738,0.701436787185396,10.315467625899283,81.9332467816951,47.60113465882982,9.969990126942779,2.0495423462938422,101.75499725341797,26.72865159090122,33.26,58.9,0.0,7.84,0.0
25-C1-B15-Ene,2025,1,Batea 15,2025-01-07 09:00:00,2025-01-06 18:11:00.000,2025-01-07 04:51:00.000,15251.57753192854,100.31666564941406,0.5026421136909527,0.42329454253611565,0.703213041545966,10.590112089671736,84.21390309455377,43.3188117413505,9.51982527054061,2.0199310553222456,100.31666564941406,27.06837250344444,40.94,59.06,0.0,0.0,0.0
25-C2-B02-Ene,2025,2,Batea 02,2025-01-07 21:07:00,2025-01-07 04:51:00.000,2025-01-07 16:37:00.000,14940.358805351776,101.04083251953125,0.556657337065174,0.46069277108433737,0.540296106421448,10.746181527389044,82.76056748182214,53.109116466460414,9.44459155936659,1.6045916402016762,101.04083251953125,27.26202236745461,39.88,58.53,0.0,1.59,0.0
25-C2-B03-Ene,2025,2,Batea 03,2025-01-08 06:07:00,2025-01-07 16:37:00.000,2025-01-08 02:51:00.000,15310.40735026073,107.65860748291016,0.5499400239904038,0.45503999999999994,0.546638008526243,10.821151539384246,82.74356841646066,72.55386313384703,9.088560339771018,1.5534506799078596,107.65860748291016,27.493131448284544,44.24,44.19,0.0,11.57,0.0
25-C2-B04-Ene,2025,2,Batea 04,2025-01-08 23:50:00,2025-01-08 02:51:00.000,2025-01-08 21:26:00.000,15141.154962767709,95.08916473388672,0.49911858974358975,0.42952905811623243,0.596518611763423,10.158533653846153,86.05751557698798,66.02017661666024,8.805783499197682,1.218978583196046,95.08916473388672,26.33993032243961,61.55,38.45,0.0,0.0,0.0
25-C2-B05-Ene,2025,2,Batea 05,2025-01-09 13:06:00,2025-01-08 21:26:00.000,2025-01-09 08:17:00.000,15181.831436855828,93.6802749633789,0.5191830196235483,0.4215627498001599,0.516683507052448,9.467521025230276,81.19733001010484,64.75721102615759,9.066116134083616,1.5700762651982163,93.6802749633789,25.320420896668526,28.04,71.96,0.0,0.0,0.0
25-C2-B06-Ene,2025,2,Batea 06,2025-01-09 22:37:00,2025-01-09 08:17:00.000,2025-01-09 18:12:00.000,14999.037527836366,98.70805358886719,0.5912574850299401,0.4979266826923077,0.493851733582719,9.839481037924152,84.21486328703199,83.31851157141872,9.798248632002021,1.890126060724972,98.70805358886719,28.276389853870956,41.39,58.61,0.0,0.0,0.0
25-C2-B07-Ene,2025,2,Batea 07,2025-01-10 08:18:00,2025-01-09 18:12:00.000,2025-01-10 04:20:00.000,15145.1214169117,99.11083221435547,0.661689351481185,0.5333666533386645,0.550532154092823,10.285308246597278,80.60680622179103,67.52116042461391,8.72942449735193,2.0367308091093257,99.11083221435547,28.026744399594143,41.93,58.07,0.0,0.0,0.0
25-C2-B09-Ene,2025,2,Batea 09,2025-01-10 19:56:00,2025-01-10 04:20:00.000,2025-01-10 14:20:00.000,14927.493608973522,100.01444244384766,0.715686274509804,0.5813851080864691,0.652475528848864,9.717446978791518,81.2346315408491,79.11049476301997,9.446951495330199,1.5466718838311377,100.01444244384766,28.231359536573414,45.28,54.72,0.0,0.0,0.0
25-C2-B10-Ene,2025,2,Batea 10,2025-01-11 05:25:00,2025-01-10 14:20:00.000,2025-01-11 01:11:00.000,15315.299916995578,103.38055419921875,0.6244995996797438,0.502963556267521,0.556898024070084,9.910608486789432,80.53865151001715,60.18386523165217,9.553664455918083,1.5093252926329341,103.38055419921875,28.12290170766889,45.61,54.39,0.0,0.0,0.0
25-C2-B11-Ene,2025,2,Batea 11,2025-01-11 17:06:00,2025-01-11 01:11:00.000,2025-01-11 11:27:00.000,15061.36546031746,103.29166412353516,0.656062424969988,0.5361855257896841,0.554516185585867,9.923729491796719,81.72782122283749,51.57069030241153,9.2801285993134,2.0717460317460317,103.29166412353516,28.461350116248028,40.24,59.76,0.0,0.0,0.0
25-C2-B12-Ene,2025,2,Batea 12,2025-01-12 01:46:00,2025-01-11 11:27:00.000,2025-01-11 21:40:00.000,14863.943204256253,105.03,0.57912,0.4769069488817892,0.529081266413779,10.0382,82.35028126843991,75.89896096152783,9.49468197164093,1.8881636682755594,105.03,27.919735711670377,36.12,63.88,0.0,0.0,0.0
25-C2-B13-Ene,2025,2,Batea 13,2025-01-12 12:26:00,2025-01-11 21:40:00.000,2025-01-12 07:53:00.000,15282.368015222284,107.86,0.5926059152677858,0.481260016025641,0.556276937865176,11.1863309352518,81.2108019219096,74.03635536262173,8.64332005995384,1.9481071780939097,107.86,27.78554522478431,38.72,61.28,0.0,0.0,0.0
25-C2-B14-Ene,2025,2,Batea 14,2025-01-12 22:17:00,2025-01-12 07:53:00.000,2025-01-12 17:55:00.000,14755.512905255278,106.97,0.5804251905334937,0.47269631410256413,0.479929272174389,11.17717609306057,81.43966213252885,70.57829302494642,9.467738839135162,1.6299139649648136,106.97,28.12579413796483,47.88,52.12,0.0,0.0,0.0
25-C2-B15-Ene,2025,2,Batea 15,2025-01-13 07:56:00,2025-01-12 17:55:00.000,2025-01-13 04:10:00.000,15509.385316361653,107.688,0.6168395849960095,0.5093912175648702,0.46596334723955,15.403431763766958,82.58082489439543,65.24623255107849,8.922430779080779,1.7398294705926738,107.688,27.677761093392366,36.46,63.54,0.0,0.0,0.0
25-C3-B02-Ene,2025,3,Batea 02,2025-01-13 23:38:00,2025-01-13 04:10:00.000,2025-01-13 20:34:00.000,14925.773159777727,105.0,0.68396,0.548812375249501,0.53616430696464,13.632091346153844,80.24041979786844,67.58616213791952,6.921172030137169,1.6488326319337965,105.0,24.884083860578567,38.45,61.55,0.0,0.0,0.0
25-C3-B03-Ene,2025,3,Batea 03,2025-01-14 15:22:00,2025-01-13 20:34:00.000,2025-01-14 12:23:00.000,15972.889173513031,107.3861,0.6044710578842315,0.4937774670395525,0.464355263600814,17.60998003992016,81.68752839348032,66.44982690877694,9.616935956595464,2.401996984522601,107.3861,27.401687768485893,41.21,58.79,0.0,0.0,0.0
25-C3-B04-Ene,2025,3,Batea 04,2025-01-15 04:23:00,2025-01-14 12:23:00.000,2025-01-15 01:49:00.000,15616.983346723131,105.75,0.605077968812475,0.48853082465972775,0.481953019136547,1.952640967333433,80.73849153994443,63.4616327052253,9.773030381297353,1.952640967333433,105.75,28.511955570356715,36.77,63.23,0.0,0.0,0.0
25-C3-B05-Ene,2025,3,Batea 05,2025-01-15 16:49:00,2025-01-15 01:49:00.000,2025-01-15 12:18:00.000,15952.233153109855,103.05,0.5273490603758497,0.37645000000000006,0.471981800123848,13.98200719712115,71.3853552202593,88.25082364554596,9.547458865838319,2.2055348632304055,103.05,27.023168410121322,39.68,60.32,0.0,0.0,0.0
25-C3-B06-Ene,2025,3,Batea 06,2025-01-16 03:53:00,2025-01-15 12:18:00.000,2025-01-15 22:51:00.000,15483.847118395115,109.44527435302734,0.5251300520208083,0.4340663734506197,0.488116932587559,12.665946378551421,82.65883313671407,81.23214494812594,9.898287333086921,1.9264813884271965,109.44527435302734,28.455275314880872,34.94,65.06,0.0,0.0,0.0
25-C3-B07-Ene,2025,3,Batea 07,2025-01-16 14:31:00,2025-01-15 22:51:00.000,2025-01-16 09:43:00.000,15350.692695794549,108.46833038330078,0.5474358974358974,0.4416566746602718,0.484478674784579,12.296674679487179,80.677331670963,84.8186693583549,9.426491624154508,2.175040174646008,108.46833038330078,28.58537453130784,35.94,64.06,0.0,0.0,0.0
25-C3-B09-Ene,2025,3,Batea 09,2025-01-17 06:19:00,2025-01-16 09:43:00.000,2025-01-17 01:33:00.000,15887.953960909213,104.69999694824219,0.5996407185628743,0.5202495009980039,0.539746929872731,14.52,86.76020238333,77.61451314833937,9.266860081337331,1.6469359854573864,104.69999694824219,27.629135257707723,40.74,59.26,0.0,0.0,0.0
25-C3-B10-Ene,2025,3,Batea 10,2025-01-17 16:20:00,2025-01-17 01:33:00.000,2025-01-17 12:13:00.000,15355.989627353056,104.97444152832031,0.5474358974358974,0.4416566746602718,0.484478674784579,12.296674679487179,80.677331670963,70.16697366520276,9.079096096611963,1.7531053912152643,104.97444152832031,27.896695676433772,37.29,62.71,0.0,0.0,0.0
25-C3-B11-Ene,2025,3,Batea 11,2025-01-18 04:24:00,2025-01-17 12:13:00.000,2025-01-17 23:02:00.000,15206.37794786446,105.34388732910156,0.5996407185628743,0.5202495009980039,0.539746929872731,14.52,86.76020238333,63.528022979642685,9.166595299877326,1.6271424458402617,105.34388732910156,26.07936632485542,43.1,56.9,0.0,0.0,0.0
25-C3-B12-Ene,2025,3,Batea 12,2025-01-18 13:33:00,2025-01-17 23:02:00.000,2025-01-18 10:14:00.000,15614.898433768092,107.98194122314453,0.5583865814696485,0.49254491017964075,0.426731952474962,11.578873801916933,88.2085864032199,69.91127663037398,9.34087187880812,1.9287876286390402,107.98194122314453,26.124741990195236,36.76,63.24,0.0,0.0,0.0
25-C3-B13-Ene,2025,3,Batea 13,2025-01-19 01:59:00,2025-01-18 10:14:00.000,2025-01-18 21:27:00.000,15636.258919469929,106.44999694824219,0.4928657314629259,0.41217052715654956,0.468397193828794,10.709298597194389,83.62734530825333,79.1297449267455,9.737452454423948,1.967028718056874,106.44999694824219,27.005946613645072,40.98,59.02,0.0,0.0,0.0
25-C3-B14-Ene,2025,3,Batea 14,2025-01-19 12:40:00,2025-01-18 21:27:00.000,2025-01-19 08:28:00.000,15560.896044002538,107.19527435302734,0.4941105769230769,0.4365738886663997,0.547237844309242,11.533974358974358,88.35550361723293,62.554982206387045,9.373145562548022,2.1081023905225305,107.19527435302734,26.08640386625212,47.62,52.38,0.0,0.0,0.0
25-C3-B15-Ene,2025,3,Batea 15,2025-01-19 23:19:00,2025-01-19 08:28:00.000,2025-01-19 19:02:00.000,15198.743010353237,106.54972076416016,0.5124700239808153,0.44169338677354714,0.608505023410908,11.576099120703438,86.18911665164678,68.27928083462275,9.646984642512486,1.9688918320869606,106.54972076416016,28.269282310223833,56.25,43.75,0.0,0.0,0.0
25-C4-B02-Ene,2025,4,Batea 02,2025-01-20 11:31:00,2025-01-19 19:02:00.000,2025-01-20 07:40:00.000,15245.12478242001,103.33305358886719,0.5710568454763811,0.49681872749099637,0.559300225192496,11.532465972778223,86.99987250420672,74.73673746613727,8.833657870809002,1.9473704974947725,103.33305358886719,28.35148878686732,46.48,53.52,0.0,0.0,0.0
25-C4-B03-Ene,2025,4,Batea 03,2025-01-20 21:35:00,2025-01-20 07:40:00.000,2025-01-20 18:05:00.000,15279.196404109589,104.44027709960938,0.5638323353293414,0.4935876947662805,0.446763074146732,11.013373253493015,87.54157288229484,81.10125808497905,9.806748379053648,1.3099315068493151,104.44027709960938,27.585719166032575,39.62,47.17,0.0,13.21,0.0
25-C4-B04-Ene,2025,4,Batea 04,2025-01-21 10:22:00,2025-01-20 18:05:00.000,2025-01-21 06:12:00.000,14938.564361326748,97.47971999645233,0.5703481392557023,0.5071585903083701,0.479406821833117,9.970428171268507,88.9208810201794,68.2542756544609,9.36996687777233,2.016500319252613,97.47971999645233,27.987528368534782,19.05,49.21,0.0,31.75,0.0
25-C4-B05-Ene,2025,4,Batea 05,2025-01-21 20:40:00,2025-01-21 06:12:00.000,2025-01-21 17:14:00.000,15630.991386122965,97.32999610900879,0.6147895791583167,0.5114099999999999,0.525692858307802,11.139118236472946,83.18455896733813,74.77000780966326,9.751050112339206,2.036905326379011,97.32999610900879,28.154070920844,36.92,38.46,0.0,24.62,0.0
25-C4-B06-Ene,2025,4,Batea 06,2025-01-22 06:12:00,2025-01-21 17:14:00.000,2025-01-22 03:23:00.000,15463.417458745875,100.97332954406738,0.6133360032038446,0.5365868263473054,0.511703221435419,10.965678814577492,87.4866017230964,76.410703178113,9.184169473485467,1.9067656765676566,100.97332954406738,28.370081421955344,42.11,29.82,0.0,28.07,0.0
25-C4-B07-Ene,2025,4,Batea 07,2025-01-22 16:47:00,2025-01-22 03:23:00.000,2025-01-22 13:37:00.000,15361.746567095437,103.2691650390625,0.610060120240481,0.5221169193934557,0.550640525572827,10.585771543086173,85.58450258765338,82.87977754045176,9.598886173475712,1.451459025561733,103.2691650390625,28.413427500073713,49.28,24.64,0.0,26.09,0.0
25-C4-B09-Ene,2025,4,Batea 09,2025-01-23 05:57:00,2025-01-22 13:37:00.000,2025-01-23 01:19:00.000,15216.005931784479,99.92666625976562,0.580672268907563,0.5162774451097805,0.549493664170902,9.361264505802321,88.91029807245134,80.55392446218535,9.73230666600432,1.7053880375679684,99.92666625976562,28.065659090947932,50.85,25.42,0.0,23.73,0.0
25-C4-B10-Ene,2025,4,Batea 10,2025-01-23 14:52:00,2025-01-23 01:19:00.000,2025-01-23 11:27:00.000,15434.862097440131,102.9841661453247,0.5618094475580465,0.46302999999999994,0.50887990187182,9.26293034427542,82.41762434088639,66.42061752358987,9.587591690137327,2.261511541032598,102.9841661453247,28.61916000823838,50.75,25.37,0.0,23.88,0.0
25-C4-B11-Ene,2025,4,Batea 11,2025-01-24 03:22:00,2025-01-23 11:27:00.000,2025-01-23 23:00:00.000,14971.397799467717,100.61583137512207,0.547636217948718,0.49142059058260174,0.52132354040429,9.054647435897435,89.7348594699081,76.31942486066903,9.074036923179943,1.788258990634242,100.61583137512207,28.497443485510924,39.34,37.7,0.0,22.95,0.0
25-C4-B12-Ene,2025,4,Batea 12,2025-01-24 13:18:00,2025-01-23 23:00:00.000,2025-01-24 09:27:00.000,15094.836024785052,100.35110855102539,0.5210547343188174,0.4446213942307692,0.503746874868564,9.776508190171793,85.33103433212814,76.99724451399787,8.7238225707041,1.611028387530621,100.35110855102539,28.45927626714654,51.56,34.38,0.0,14.06,0.0
25-C4-B13-Ene,2025,4,Batea 13,2025-01-25 00:50:00,2025-01-24 09:27:00.000,2025-01-24 19:40:00.000,15230.184570383033,103.7676,0.5862124248496994,0.5092373899119296,0.52046447903303,10.697394789579157,86.869088460978,73.42191131717034,9.841189487850421,2.081878806846907,103.7676,28.70507312869295,43.75,43.75,0.0,12.5,0.0
25-C4-B14-Ene,2025,4,Batea 14,2025-01-25 10:13:00,2025-01-24 19:40:00.000,2025-01-25 05:59:00.000,15412.203603897871,103.94,0.5594951923076923,0.4931110223642173,0.515974494044807,10.327804487179487,88.13498831515119,61.82765863561834,9.329048519040144,1.8955849529097937,103.94,28.355288763222262,40.68,44.07,0.0,15.25,0.0
25-C4-B15-Ene,2025,4,Batea 15,2025-01-25 23:20:00,2025-01-25 05:59:00.000,2025-01-25 16:18:00.000,15013.122342938119,111.02,0.5822115384615385,0.4902404809619239,0.499808265665888,10.790665064102562,84.20315445093325,62.12690450327154,9.460006359185318,2.220122815304676,111.02,28.539615791989355,46.88,34.37,0.0,18.75,0.0
25-C5-B02-Ene,2025,5,Batea 02,2025-01-26 08:20:00,2025-01-25 16:18:00.000,2025-01-26 03:50:00.000,14791.791773127914,112.52,0.5608486789431545,0.4866693354683747,0.457481221136538,9.917052715654952,86.77373304782299,68.83753612177537,8.819046324158244,1.9111951384090604,112.52,28.510888408185952,45.9,40.98,0.0,13.11,0.0
25-C5-B03-Ene,2025,5,Batea 03,2025-01-27 07:45:00,2025-01-26 03:50:00.000,2025-01-27 04:26:00.000,15043.186478814705,98.082,0.5722689075630252,0.5095953525641026,0.607261470362602,10.354491017964072,89.04823341428518,66.10594899646597,9.147863515303914,1.7427401775656195,98.082,26.814701158074786,41.1,47.95,0.0,10.96,0.0
25-C5-B04-Ene,2025,5,Batea 04,2025-01-27 18:40:00,2025-01-27 04:26:00.000,2025-01-27 14:37:00.000,15177.814029939,100.42,0.5243308030363564,0.4605957616953219,0.574024912927199,9.282061526168597,87.84449798258083,79.92275049143403,9.42987856574925,1.2503966822446384,100.42,27.69636125784872,44.07,45.76,0.0,10.17,0.0
25-C5-B05-Ene,2025,5,Batea 05,2025-01-28 04:33:00,2025-01-27 14:37:00.000,2025-01-28 00:46:00.000,15026.367469879518,106.1,0.5852295409181637,0.5046444266879744,0.555199226957261,9.944670658682636,86.23016977171731,77.71432711432963,9.531795672189396,1.8654162102957283,106.1,27.63469632138038,45.31,54.69,0.0,0.0,0.0
25-C5-B06-Ene,2025,5,Batea 06,2025-01-28 14:52:00,2025-01-28 00:46:00.000,2025-01-28 10:55:00.000,15391.641296854445,106.79,0.57218887555022,0.4831801837794646,0.454082589467171,10.243417366946778,84.44417646442983,75.07103845379656,9.320852879756709,1.7387557657402628,106.79,28.281747058995993,49.21,50.79,0.0,0.0,0.0
25-C5-B07-Ene,2025,5,Batea 07,2025-01-29 00:39:00,2025-01-28 10:55:00.000,2025-01-28 21:06:00.000,15305.33184371037,108.19,0.6192153722978383,0.5588164734106358,0.629261615613684,10.262449959967974,90.24589802041429,74.80928643454564,9.507288874798956,1.737725708074159,108.19,28.43506290500651,63.08,36.92,0.0,0.0,0.0
25-C5-B09-Ene,2025,5,Batea 09,2025-01-29 11:38:00,2025-01-28 21:06:00.000,2025-01-29 07:42:00.000,15611.956321808791,108.13,0.5705740666399036,0.48583832335329336,0.744426633373164,12.705299076676033,85.14903704165579,76.9284529588617,9.07145696404815,1.6631624980549824,108.13,27.822453013422184,86.15,13.85,0.0,0.0,0.0
25-C5-B10-Ene,2025,5,Batea 10,2025-01-30 00:15:00,2025-01-29 07:42:00.000,2025-01-29 19:30:00.000,15217.430273745276,107.39,,,,,,,9.50807138375986,1.5690150469257693,107.39,27.929481358836163,72.97,27.03,0.0,0.0,0.0
25-C5-B11-Ene,2025,5,Batea 11,2025-01-30 10:10:00,2025-01-29 19:30:00.000,2025-01-30 05:45:00.000,15414.292243651424,107.75,0.49196642685851316,0.42616000000000004,0.651387882587968,10.23792965627498,86.62379722154523,58.25598317393401,8.893663342112493,1.5690150469257693,107.75,27.697336676836557,66.67,33.33,0.0,0.0,0.0
25-C5-B12-Ene,2025,5,Batea 12,2025-01-30 21:46:00,2025-01-30 05:45:00.000,2025-01-30 17:24:58.000,14783.150940512049,107.47,0.48172690763052206,0.42778112449799194,0.486419963212151,9.992814371257484,88.80158399333055,76.2069255408122,,1.8252693550800272,107.47,27.352839982234034,71.43,28.57,0.0,0.0,0.0
25-C5-B13-Ene,2025,5,Batea 13,2025-01-31 07:54:00,2025-01-30 17:24:58.000,2025-01-31 03:53:00.000,15297.546622888745,114.00166320800781,0.5148681055155876,0.4470440881763527,0.578891618170212,9.88864908073541,86.82691419168098,85.16114866154962,7.549721264645421,1.6298204431306973,114.00166320800781,27.70999726974565,53.06,46.94,0.0,0.0,0.0
25-C5-B14-Ene,2025,5,Batea 14,2025-01-31 17:50:00,2025-01-31 03:53:00.000,2025-01-31 13:53:00.000,14825.547869173854,115.39833068847656,0.5793213572854291,0.5062125449460647,0.543836562565851,9.635517379145027,87.38026633750636,67.18520202270794,9.417460882805335,1.700385431813728,115.39833068847656,28.643865276382947,47.83,52.17,0.0,0.0,0.0
25-C5-B15-Feb,2025,5,Batea 15,2025-02-01 03:58:00,2025-01-31 13:53:00.000,2025-02-01 00:09:42.000,14808.10108920346,115.14555358886719,0.5202242691229475,0.45335268214571656,0.529876655764678,9.332919503404085,87.14562335010426,61.90911195917329,9.44652487671895,1.318798552555907,115.14555358886719,26.72748132356572,50.77,49.23,0.0,0.0,0.0
25-C6-B02-Feb,2025,6,Batea 02,2025-02-01 16:24:00,2025-02-01 00:09:42.000,2025-02-01 12:25:00.000,15096.885081513235,114.4397201538086,0.5635891286970425,0.475610244097639,0.513997950344523,9.566027178257395,84.389534836699,69.16475417516654,9.603841696709718,1.8024906887391976,114.4397201538086,27.78599861291945,49.12,50.88,0.0,0.0,0.0
25-C6-B03-Feb,2025,6,Batea 03,2025-02-02 02:12:00,2025-02-01 12:25:00.000,2025-02-01 22:37:25.000,15283.867394079682,114.59610748291016,0.5785143769968052,0.4653354632587859,0.546469470390141,12.818690095846645,80.43628330802152,70.8661822765645,9.393623332629312,1.496085369427155,114.59610748291016,27.22945705002915,58.73,41.27,0.0,0.0,0.0
25-C6-B04-Feb,2025,6,Batea 04,2025-02-02 15:18:00,2025-02-01 22:37:25.000,2025-02-02 12:00:00.000,15220.50534746207,111.98666381835938,0.5589057507987221,0.48542166266986414,0.58402123213281,11.578833865814698,86.85215029119969,72.11630342155797,9.421272511438474,1.917094036202665,111.98666381835938,27.559844607248944,71.62,27.03,0.0,1.35,0.0
25-C6-B05-Feb,2025,6,Batea 05,2025-02-03 09:42:00,2025-02-02 12:00:00.000,2025-02-03 05:20:53.000,15510.842222559133,106.76416492462158,0.49568345323741,0.424151357827476,0.450000526431954,10.325579536370903,85.56899671700896,76.33102291518247,9.474873763606906,1.6683008586336203,106.76416492462158,27.323551368561123,54.79,45.21,0.0,0.0,0.0
25-C6-B06-Feb,2025,6,Batea 06,2025-02-03 20:00:00,2025-02-03 05:20:53.000,2025-02-03 15:23:00.000,14751.970263686098,107.45471954345703,0.4723820943245404,0.41818,0.469233339411563,1.7714058883599728,88.52579406041119,78.6328496076676,9.80659716672516,1.7714058883599728,107.45471954345703,27.513316702555016,24.07,75.93,0.0,0.0,0.0
25-C6-B07-Feb,2025,6,Batea 07,2025-02-04 05:48:00,2025-02-03 15:23:00.000,2025-02-04 01:19:00.000,14702.42159802147,109.46888732910156,0.559736105557777,0.44795591182364736,0.547417175646788,1.9315528413722591,80.02984037938009,75.17199243794678,9.343937117970434,1.9315528413722591,109.46888732910156,27.473099697052994,12.0,88.0,0.0,0.0,0.0
25-C6-B09-Feb,2025,6,Batea 09,2025-02-04 18:20:00,2025-02-04 01:19:00.000,2025-02-04 12:12:00.000,15039.21058988764,112.67444086074829,0.5681437125748502,0.46124750499001993,0.552185696123977,10.56874251497006,81.18500562113547,72.92683233523181,9.584676539533163,1.9480337078651686,112.67444086074829,27.784446677237074,21.15,78.85,0.0,0.0,0.0
25-C6-B10-Feb,2025,6,Batea 10,2025-02-05 03:05:00,2025-02-04 12:12:00.000,2025-02-04 23:11:00.000,15404.381086264599,108.086669921875,0.5543852623147777,0.4504108216432866,0.478251365523689,13.984181017220665,81.24509294540827,67.16703276596931,9.631935689182665,1.9828131441550094,108.086669921875,28.231881956128635,25.0,75.0,0.0,0.0,0.0
25-C6-B11-Feb,2025,6,Batea 11,2025-02-05 16:30:00,2025-02-04 23:11:00.000,2025-02-05 12:40:00.000,15386.184463124251,102.5199966430664,0.5645083932853717,0.45579695634761713,0.571619322065004,10.610911270983214,80.74228156200354,56.164488190058705,9.553816407871176,1.8988493807431084,102.5199966430664,27.909840599677835,39.44,60.56,0.0,0.0,0.0
25-C6-B12-Feb,2025,6,Batea 12,2025-02-06 04:22:00,2025-02-05 12:40:00.000,2025-02-06 01:34:00.000,15670.876331545005,99.48666381835938,0.613066132264529,0.5205988023952096,0.588143940558132,11.679919839679357,84.91723404655126,66.28379641223083,9.377803176344013,1.3417506198375502,99.48666381835938,27.298980569330418,44.78,55.22,0.0,0.0,0.0
25-C6-B13-Feb,2025,6,Batea 13,2025-02-06 16:00:00,2025-02-06 01:34:00.000,2025-02-06 12:01:00.000,15576.718381701008,95.47721862792969,0.6408872901678657,0.5219461077844311,0.677524258341009,11.70187849720224,81.44117004531628,76.21760843230308,9.495886608696502,1.8102838412937077,95.47721862792969,27.304685394573998,38.03,61.97,0.0,0.0,0.0
25-C6-B14-Feb,2025,6,Batea 14,2025-02-07 02:11:00,2025-02-06 12:01:00.000,2025-02-06 22:31:00.000,15152.137180590495,109.43416595458984,0.5801599999999999,0.4810627247303237,0.643832698155781,11.40916,82.91897489146507,62.4119769914253,9.448512722075751,2.080023390264354,109.43416595458984,27.68641791501308,52.05,47.95,0.0,0.0,0.0
25-C6-B15-Feb,2025,6,Batea 15,2025-02-07 13:47:00,2025-02-06 22:31:00.000,2025-02-07 10:00:00.000,15571.372729972038,114.98,0.7272108843537414,0.6146524170994807,0.921368918591008,10.934133653461386,84.52189458711288,48.6194918293908,9.310154288839998,1.8569725830578694,114.98,27.2073027325552,46.48,53.52,0.0,0.0,0.0
25-C7-B02-Feb,2025,7,Batea 02,2025-02-08 01:01:00,2025-02-07 10:00:00.000,2025-02-07 21:56:00.000,15505.291653851007,112.9,0.5967948717948719,0.4874350259896042,0.664890133459084,12.727644230769231,81.67547159439124,62.567490394185896,9.400701250806618,1.715950470011359,112.9,27.13893807461933,25.0,75.0,0.0,0.0,0.0
25-C7-B03-Feb,2025,7,Batea 03,2025-02-08 12:01:00,2025-02-07 21:56:00.000,2025-02-08 08:48:00.000,15732.401243178712,114.06,0.5950701402805612,0.4763310648518815,0.514558359678112,12.46997995991984,80.04620507883372,61.636128791766666,9.419785534638802,1.991021410548766,114.06,27.776792147630058,17.91,82.09,0.0,0.0,0.0
25-C7-B04-Feb,2025,7,Batea 04,2025-02-09 05:53:00,2025-02-08 08:48:00.000,2025-02-09 02:03:00.000,15589.147675838272,107.19,0.5312925170068027,0.4301841473178543,0.472522990322367,11.62064825930372,80.96935935432086,64.07437638622635,9.575752374863534,1.8809939838980803,107.19,27.83958631230358,21.84,78.16,0.0,0.0,0.0
25-C7-B05-Feb,2025,7,Batea 05,2025-02-11 07:06:00,2025-02-09 02:03:00.000,2025-02-11 01:38:00.000,15373.436365169739,108.52,0.5485211830535572,0.44311449159327465,0.507511602635653,11.781785428342674,80.78347842949381,73.62648693900564,9.283653291868134,2.1548092848158165,108.52,27.93211929241485,71.22,28.78,0.0,0.0,0.0
25-C7-B06-Feb,2025,7,Batea 06,2025-02-11 16:58:00,2025-02-11 01:38:00.000,2025-02-11 12:58:00.000,15205.763911691854,106.87,0.4677354709418838,0.382802483974359,0.514515319507071,11.818977227327208,81.84166216932526,79.70965083732504,9.338698271935037,2.0120897558199866,106.87,29.05981814921493,36.36,63.64,0.0,0.0,0.0
25-C7-B07-Feb,2025,7,Batea 07,2025-02-12 03:59:00,2025-02-11 12:58:00.000,2025-02-11 23:48:00.000,15142.265819383585,106.03,0.5262694922031188,0.4466132264529059,0.661515065757251,10.657776889244301,84.86397807010466,78.341868451938,9.339886805604008,1.8011295759819443,106.03,26.986015697742644,38.1,61.9,0.0,0.0,0.0
25-C7-B09-Feb,2025,7,Batea 09,2025-02-12 15:45:00,2025-02-11 23:48:00.000,2025-02-12 14:43:00.000,14781.68942442373,105.08,0.4735811350919265,0.38785514205682275,0.486719243217303,9.513669064748202,81.89835137363241,67.2670177596,8.829037346722263,1.5735156184330217,105.08,27.299238851243867,44.19,55.81,0.0,0.0,0.0
25-C7-B10-Feb,2025,7,Batea 10,2025-02-13 05:56:00,2025-02-12 14:43:00.000,2025-02-13 01:45:00.000,15001.587664651657,100.92,0.5279888044782087,0.42827868852459017,0.462051023346224,9.184246301479408,81.11510791366906,53.2493728227003,9.131204631342095,1.7320341631622098,100.92,27.357749915112592,53.49,46.51,0.0,0.0,0.0
25-C7-B11-Feb,2025,7,Batea 11,2025-02-13 18:24:00,2025-02-13 01:45:00.000,2025-02-13 13:51:00.000,14824.81719544636,98.241,0.5583300039952057,0.47141713370696553,0.570566182185293,9.53895325609269,84.4334229458701,53.06859009611357,8.862864027781555,1.6661104043091055,98.241,27.690051052131363,22.95,77.05,0.0,0.0,0.0
25-C7-B12-Feb,2025,7,Batea 12,2025-02-14 04:53:00,2025-02-13 13:51:00.000,2025-02-13 23:34:00.000,14876.744052668477,96.397,0.5601281024819856,0.46709632294164666,0.726,12.067894315452362,83.39098161150895,74.13224924742204,8.409767239746577,1.9719026576932297,96.397,28.363268442793235,36.51,63.49,0.0,0.0,0.0
25-C7-B13-Feb,2025,7,Batea 13,2025-02-14 12:59:00,2025-02-13 23:34:00.000,2025-02-14 08:58:00.000,15217.638293298338,99.816,0.5435928143712575,0.4383946421431427,0.598,14.028622754491018,80.64761537552857,78.37472877677826,8.2518676067552,1.6821405007214276,99.816,28.47484496229867,36.67,63.33,0.0,0.0,0.0
25-C7-B14-Feb,2025,7,Batea 14,2025-02-14 23:36:00,2025-02-14 08:58:00.000,2025-02-14 20:25:00.000,15892.645899766901,99.5562,0.6344111776447106,0.5087594886136636,0.572557765187401,14.860439121756487,80.19396671137852,61.20974875714128,8.846174509740818,1.8730186480186481,99.5562,28.506738443042657,52.94,47.06,0.0,0.0,0.0
25-C7-B15-Feb,2025,7,Batea 15,2025-02-15 11:18:00,2025-02-14 20:25:00.000,2025-02-15 09:17:00.000,14989.49301872104,98.8817,0.652578968412635,0.505564451561249,0.722,13.70923630547781,77.4717660287166,40.26864005511685,8.376560140553297,1.6947053776517347,98.8817,28.472956841339926,28.95,71.05,0.0,0.0,0.0
25-C8-B02-Feb,2025,8,Batea 02,2025-02-15 23:13:00,2025-02-15 09:17:00.000,2025-02-15 19:15:00.000,15029.282047894574,99.0001,0.5700721153846153,0.46501198561725926,0.659,10.311939102564104,81.57072992484919,72.44495192488878,8.74485022369445,1.5119131854877232,99.0001,28.414883629228235,25.45,74.55,0.0,0.0,0.0
25-C8-B03-Feb,2025,8,Batea 03,2025-02-16 08:32:00,2025-02-15 19:15:00.000,2025-02-16 04:52:00.000,14974.233055817813,103.8834333333605,0.5667065868263472,0.48045090180360717,0.503,9.701037924151697,84.77948077050128,66.76996946528676,8.40482079006559,1.6922724801876807,103.8834333333605,28.29775396559403,26.67,73.33,0.0,0.0,0.0
25-C8-B04-Feb,2025,8,Batea 04,2025-02-16 17:55:00,2025-02-16 04:52:00.000,2025-02-16 14:05:00.000,14795.46048787841,102.81766666670936,0.53192,0.44221622701838526,0.626,10.213479999999999,83.13585257527171,66.75866321195917,8.886520796362522,1.5080516051230872,102.81766666670936,28.547958161163884,28.33,71.67,0.0,0.0,0.0
25-C8-B05-Feb,2025,8,Batea 05,2025-02-17 08:10:00,2025-02-16 14:05:00.000,2025-02-17 04:20:00.000,15141.42,101.46766666649981,0.543,0.464,0.63,10.471468587434975,85.451197053407,69.94902645460664,8.439400495450682,1.5,101.46766666649981,27.912500053549948,32.14,67.86,0.0,0.0,0.0
25-C8-B06-Feb,2025,8,Batea 06,2025-02-17 18:23:00,2025-02-17 04:20:00.000,2025-02-17 14:01:00.000,14815.1852,100.3676666665813,0.563,0.459,0.517,10.494593512214658,81.52753108348136,78.84678407988767,,1.73,100.3676666665813,28.18240441239035,30.51,69.49,0.0,0.0,0.0
25-C8-B07-Feb,2025,8,Batea 07,2025-02-18 03:22:00,2025-02-17 14:01:00.000,2025-02-17 23:36:00.000,14921.662,107.91766666656966,0.5959118236472946,0.4802994011976047,0.441054413407068,10.255350701402806,80.59907223486843,76.8745221750467,8.459977646217718,1.65,107.91766666656966,28.31830950643938,26.09,73.91,0.0,0.0,0.0
25-C8-B09-Feb,2025,8,Batea 09,2025-02-18 14:57:00,2025-02-17 23:36:00.000,2025-02-18 09:57:00.000,15468.8268,115.08433333337214,0.6530800000000001,0.5200620993589744,0.498671105841408,13.14676,79.63221953803122,78.85557408161552,8.328038435022782,1.86,115.08433333337214,28.22213706120644,31.67,68.33,0.0,0.0,0.0
25-C8-B10-Feb,2025,8,Batea 10,2025-02-18 23:35:00,2025-02-18 09:57:00.000,2025-02-18 19:15:00.000,14961.6928,123.69,0.586698717948718,0.46493792551061275,0.473576937067368,9.744471153846154,79.2464532965371,59.10695211654517,8.839665966671308,2.16,123.69,28.776599517998648,33.87,66.13,0.0,0.0,0.0
25-C8-B11-Feb,2025,8,Batea 11,2025-02-19 08:53:00,2025-02-18 19:15:00.000,2025-02-19 04:27:00.000,15017.7272,127.33,0.566,0.464,0.501,10.536131095123901,81.97879858657245,54.97470360456831,8.3061779340517,0.86,127.33,28.374226330581685,30.43,69.57,0.0,0.0,0.0
25-C8-B12-Feb,2025,8,Batea 12,2025-02-19 17:47:00,2025-02-19 04:27:00.000,2025-02-19 13:40:00.000,14469.591856502113,127.14,0.5988782051282051,0.48968937875751506,0.533486235701552,9.365104166666667,81.76777424262495,70.94518437893332,8.480360712053578,1.5138044071459809,127.14,28.12309108438663,36.0,64.0,0.0,0.0,0.0
25-C8-B13-Feb,2025,8,Batea 13,2025-02-20 07:25:00,2025-02-19 13:40:00.000,2025-02-20 03:40:00.000,15211.875449522166,122.151,0.5988390712570055,0.4903161264505802,0.519942707218804,10.022457966373098,81.87777818527638,78.42121829783314,8.181390023350257,1.8081884229139853,122.151,29.098123694983784,34.21,65.79,0.0,0.0,0.0
25-C8-B14-Feb,2025,8,Batea 14,2025-02-20 18:02:00,2025-02-20 04:57:00.000,2025-02-20 16:50:00.000,15842.177136903481,55.084333333372136,0.5198641087130296,0.44367253098760495,0.636259022359561,11.805875299760192,85.34394345590741,42.91151358650195,8.44323688079152,1.6258250316475331,55.084333333372136,28.192897306585177,38.46,61.54,0.0,0.0,0.0
25-C8-B15-Feb,2025,8,Batea 15,2025-02-21 05:56:00,2025-02-20 16:50:00.000,2025-02-21 02:45:00.000,15172.493188817507,110.30099999999999,0.5915831663326653,0.4905489021956088,0.628340168566338,12.934789579158318,82.92137608252331,65.57876882639661,8.42030221015441,1.8088714158846226,110.30099999999999,28.127417522619698,48.53,51.47,0.0,0.0,0.0
25-C9-B02-Feb,2025,9,Batea 02,2025-02-21 20:21:00,2025-02-21 06:00:00.000,2025-02-21 18:01:00.000,16067.945549411621,109.76676666665115,0.5771656686626746,0.4818290734824281,0.556987832320289,14.866387225548904,83.48193588833051,73.69183204639738,8.769351192233609,1.1811466825853547,109.76676666665115,27.668915895365462,43.86,56.14,0.0,0.0,0.0
25-C9-B03-Feb,2025,9,Batea 03,2025-02-22 18:16:00,2025-02-21 18:01:00.000,2025-02-22 13:57:24.000,16982.240126640238,98.30009999997672,0.6049101796407186,0.46070999999999995,0.518907125465659,23.138085702843412,76.16172045139575,67.08285503386132,9.009686953621786,1.2545637478762757,98.30009999997672,27.795376526823162,49.49,50.51,0.0,0.0,0.0
25-C9-B04-Feb,2025,9,Batea 04,2025-02-23 04:17:00,2025-02-22 13:57:24.000,2025-02-23 00:17:20.000,15169.998996333874,104.81766666675591,0.49608313349320543,0.4166,0.540269560236453,11.717545963229416,83.97786013535288,69.7088670786467,8.767243562101783,1.2941785271953472,104.81766666675591,28.4728975414381,46.39,53.61,0.0,0.0,0.0
25-C9-B05-Feb,2025,9,Batea 05,2025-03-01 04:53:00,2025-02-23 00:21:00.000,2025-02-23 17:13:53.000,15340.897442132456,100.78433333320916,0.5168467386954783,0.4258782435129741,0.562055695,10.908643457382954,82.39932878127301,62.32745355620034,9.398677647663927,0.9113974800900544,100.78433333320916,22.796204296099685,42.86,57.14,0.0,0.0,0.0
25-C9-B06-Mar,2025,9,Batea 06,2025-03-01 13:46:00,2025-02-23 17:13:53.000,2025-03-01 07:20:27.000,15407.355000000001,104.28433333326737,0.6080832332933173,0.5030924739791833,0.591950639587489,13.68299319727891,82.73414664872199,78.56329301961958,8.612217628069118,2.25,104.28433333326737,27.119655164377846,46.79,53.21,0.0,0.0,0.0
25-C9-B07-Mar,2025,9,Batea 07,2025-03-02 08:30:00,2025-03-01 13:10:53.000,2025-03-02 00:18:53.000,14415.468847027514,96.31766666665115,0.5342252396166134,0.4392785771382894,0.554914689484912,13.519209265175718,82.22722263244948,80.00650213866992,8.848902833577053,2.095430270120118,96.31766666665115,28.64724768479654,43.28,56.72,0.0,0.0,0.0
25-C9-B09-Mar,2025,9,Batea 09,2025-03-02 17:30:00,2025-03-02 00:18:53.000,2025-03-02 12:47:00.000,16300.51130629362,116.16766666656966,0.5383124747678643,0.4333133493205436,0.55546270410038,11.619257165926525,80.4947627318874,82.81034629908957,8.90702302063977,1.4598518541069936,116.16766666656966,27.25665791174476,52.17,47.83,0.0,0.0,0.0
25-C9-B08-Mar,2025,9,Batea 08,2025-03-03 10:22:00,2025-03-02 14:08:00.000,2025-03-03 05:00:45.000,15452.24715347728,92.55100000010478,0.522996794871795,0.4482228434504792,0.558696327929312,10.38133760512615,85.70278973896093,80.81403848342165,8.589268892552974,1.8082625800446237,92.55100000010478,30.424257255668717,38.89,61.11,0.0,0.0,0.0
25-C9-B10-Mar,2025,9,Batea 10,2025-03-03 20:25:00,2025-03-03 05:00:45.000,2025-03-03 15:58:51.000,14963.148971064607,100.25099999988359,0.5422029214370311,0.44727074235807857,0.652470555788703,10.010303987366758,82.49139292216495,67.07567568528094,9.073446873817417,1.6100146563347777,100.25099999988359,29.29191424685125,50.0,50.0,0.0,0.0,0.0
25-C9-B11-Mar,2025,9,Batea 11,2025-03-04 09:47:00,2025-03-03 15:58:51.000,2025-03-04 02:16:51.000,15145.484066799629,101.90100000002329,0.5038338658146965,0.422627591706539,0.742744672080299,10.55523162939297,83.88233113769607,55.6511815628711,8.527375510397073,1.4222593933895584,101.90100000002329,28.827734993873225,53.33,46.67,0.0,0.0,0.0
25-C9-B12-Mar,2025,9,Batea 12,2025-03-04 19:00:00,2025-03-04 02:16:51.000,2025-03-04 13:29:00.000,14995.739176832998,106.06766666665115,0.5512214657589106,0.46213338690237044,0.79475025522237,10.917621145374449,83.8380606724222,67.29792110596492,8.738750247384981,1.7960761176620927,106.06766666665115,29.322160378898975,50.0,50.0,0.0,0.0,0.0
25-C9-B13-Mar,2025,9,Batea 13,2025-03-05 02:56:00,2025-03-04 13:29:00.000,2025-03-04 23:18:44.000,15015.218103221225,107.80100000004657,0.634185303514377,0.5083733013589129,0.630270980180793,13.771086261980829,80.16163391704772,79.17827989653709,9.047833276962473,1.6942640878536994,107.80100000004657,29.632425259888137,52.94,47.06,0.0,0.0,0.0
25-C9-B15-Mar,2025,9,Batea 15,2025-03-05 13:17:00,2025-03-04 23:18:44.000,2025-03-05 09:46:00.000,16040.082771305948,109.3843333333023,0.6690894568690097,0.5541266986410871,0.584335179007373,18.873003194888177,82.81802873327456,56.8536318809452,8.97562100936106,2.6103049708199926,109.3843333333023,28.787429113940533,27.27,72.73,0.0,0.0,0.0
25-C10-B02-Mar,2025,10,Batea 02,2025-03-06 03:22:00,2025-03-05 11:07:00.000,2025-03-05 23:02:39.000,15920.091449670532,117.408,0.6530266343825665,0.5208065164923572,0.554890921229642,20.23777239709443,79.75272202867762,76.38540863264033,8.550996422284333,2.0302064635659525,117.408,28.87722785744362,23.33,76.67,0.0,0.0,0.0
25-C10-B03-Mar,2025,10,Batea 03,2025-03-06 12:45:00,2025-03-05 23:02:39.000,2025-03-06 08:53:10.000,15603.896522378425,105.57900000000001,0.6266372036962635,0.5060909090909091,0.483585133610262,18.72205705102451,80.76298472316938,67.53227907887825,8.698823774508355,1.552703328842739,105.57900000000001,29.23763288484719,20.9,79.1,0.0,0.0,0.0
25-C10-B04-Mar,2025,10,Batea 04,2025-03-06 21:55:00,2025-03-06 08:53:00.000,2025-03-06 18:57:00.000,16156.811540252756,111.69500000000001,0.5772906793048973,0.4623598879103282,0.492253384098428,18.18416271721959,80.09134816918322,81.49328799325164,9.21003699541453,1.8777387328266897,111.69500000000001,29.15805567668223,26.15,73.85,0.0,0.0,0.0
