Repository: jmeoa/marcobre_v1

# Marcobre Bateas — Quarto EDA (Fase 0)

Este repo genera un reporte HTML reproducible (Quarto) para auditoría de datos y EDA.

## Estructura
- `data/raw/` : inputs (bateas.csv, turnos.csv)
- `data/processed/` : outputs procesados (se generan al render)
- `src/` : funciones para ventanas operacionales y agregación de turnos
- `index.qmd` : reporte principal
- `.devcontainer/` : configuración para GitHub Codespaces

## Ejecutar en Codespaces
1. Abrir el repo en Codespaces.
2. Esperar `postCreateCommand` (instala dependencias + Quarto).
3. Render:
   - `quarto render` (genera `_site/`)
   - o `quarto preview --no-watch-inputs --no-browse`

File: data/raw/bateas.csv (part 3 of 7)
codigo_de_batea,ano,ciclo,n_batea,fecha_rebose,inicio_de_carga,fin_de_carga,tms,horas_de_lixiviacion,cut_pct,cusac_pct,pctc,fet_pct,indice_solubilidad,pctrec_cusac,p80_mm,pcthumedad_inicial,tiempo_de_lixiviacion_h,ratio_de_curado_kg_tn,pctoxi_2,pctoxi_3,pctoxi_3m,pctoxi_4,pctoxi_4m
25-C19-B03-May,2025,19,Batea 03,2025-05-05 19:41:15,2025-05-04 23:52:00.000,2025-05-05 09:46:00.000,15479.3688,108.00009999982538,0.46139572408229124,0.3782643631980715,0.360303722200565,12.413473174667205,81.98263300996847,72.40372074246635,8.790323919924024,1.93,108.00009999982538,14.703040135894984,0.0,100.0,0.0,0.0,0.0
25-C19-B04-May,2025,19,Batea 04,2025-05-06 09:55:00,2025-05-05 09:46:00.000,2025-05-05 21:46:00.000,15463.0728,102.60100000003493,0.4729567307692308,0.3879115430384768,0.307460041801021,11.14599358974359,82.01839995121034,77.07699464922135,9.448398289831335,1.03,102.60100000003493,14.877963902747005,0.0,100.0,0.0,0.0,0.0
25-C19-B05-May,2025,19,Batea 05,2025-05-06 16:18:00,2025-05-05 21:46:00.000,2025-05-06 07:58:00.000,15242.5765993266,106.93433333334886,0.46743355811186044,0.3837600806451613,0.312030418647151,11.356128520428403,82.09938588819175,73.73009133512754,8.811474679971111,1.9643902796076707,106.93433333334886,14.903240088301272,0.0,100.0,0.0,0.0,0.0
25-C19-B06-May,2025,19,Batea 06,2025-05-06 22:23:00,2025-05-06 07:58:00.000,2025-05-06 18:25:00.000,15226.144156490654,111.21766666667443,0.4916862745098039,0.3965513833992095,0.33356989816841,10.59949019607843,80.6513022545848,87.32606866070203,9.491711796229174,1.741454849698918,111.21766666667443,14.56395805812036,0.0,100.0,0.0,0.0,0.0
25-C19-B07-May,2025,19,Batea 07,2025-05-07 10:36:00,2025-05-06 18:25:00.000,2025-05-07 04:33:00.000,15644.4816,108.90099999996508,0.46880324543610546,0.38779785544082596,0.348381348013703,11.245922920892493,82.7208128817615,75.30397808724966,8.45441844309755,1.78,108.90099999996508,13.604858554565816,0.0,100.0,0.0,0.0,0.0
25-C19-B08-May,2025,19,Batea 08,2025-05-07 18:40:00,2025-05-07 04:33:50.000,2025-05-07 14:25:00.000,15339.92839993547,109.21766666661622,0.4784855769230769,0.413895486935867,0.356902672999455,10.635496794871793,86.5011417057627,80.4093529685435,8.819877530437877,1.540896020953339,109.21766666661622,13.625368552699733,0.0,100.0,0.0,0.0,0.0
25-C19-B09-May,2025,19,Batea 09,2025-05-08 08:37:00,2025-05-07 14:25:00.000,2025-05-08 03:51:00.000,15463.3032,103.55099999998836,0.4621370967741936,0.38752004811547713,0.338246168520673,12.662096774193548,83.853914957367,83.47597249613206,8.46066377822357,2.23,103.55099999998836,10.244866658091123,0.0,100.0,0.0,0.0,0.0
25-C19-B10-May,2025,19,Batea 10,2025-05-08 18:07:00,2025-05-08 03:51:00.000,2025-05-08 14:40:00.000,15764.242415405226,86.93433333329065,0.47327315541601245,0.41106900678101316,0.340370234180595,13.83704866562009,86.85660745319029,74.66283265832497,8.727600965625662,1.7436897568859038,86.93433333329065,10.493916161139133,0.0,100.0,0.0,0.0,0.0
25-C19-B11-May,2025,19,Batea 11,2025-05-09 08:00:00,2025-05-08 14:41:39.000,2025-05-09 04:26:56.000,15413.458211619603,100.10099999991851,0.3876056338028169,0.31637558869701715,0.329340216247764,12.313480885311872,81.62306249087288,79.52595822516957,8.338479281793898,1.7249540192578168,100.10099999991851,10.439509819786828,0.0,100.0,0.0,0.0,0.0
25-C19-B12-May,2025,19,Batea 12,2025-05-09 18:20:00,2025-05-09 04:27:02.000,2025-05-09 13:53:02.000,15411.046312178389,107.03433333332558,0.4184535671582304,0.3491266375545851,0.328277883446207,11.917058589079316,83.43258725825831,78.83734328133734,8.570435950211083,1.7152658662092626,107.03433333332558,15.400106485034803,0.0,100.0,0.0,0.0,0.0
25-C19-B13-May,2025,19,Batea 13,2025-05-10 07:15:00,2025-05-09 13:53:02.000,2025-05-10 00:46:18.000,14841.76759410802,101.41766666668607,0.42989238740534075,0.35660079051383403,0.343175406239518,11.75603826225588,82.95117591314757,81.15830672091037,8.762518473932813,1.5275504637206765,101.41766666668607,15.558052629607989,0.0,100.0,0.0,0.0,0.0
25-C19-B15-May,2025,19,Batea 15,2025-05-10 14:12:00,2025-05-10 00:50:36.000,2025-05-10 10:36:00.000,15109.267492685041,103.61766666669772,0.41214915797914997,0.336474255832663,0.32943765904235,11.36383319967923,81.63895262638987,79.70973147683729,8.40360227365194,2.1673951522595094,103.61766666669772,14.608105894379866,0.0,100.0,0.0,0.0,0.0
25-C20-B01-May,2025,20,Batea 01,2025-05-10 22:17:00,2025-05-10 11:21:10.000,2025-05-10 20:43:10.000,13831.005134862333,108.92,0.5185737308622079,0.4496233148295003,0.491988351946097,13.645688960515713,86.70383555332295,87.2111158037468,9.542016343319526,1.9077650009763665,108.92,24.49143561167925,28.57,71.43,0.0,0.0,0.0
25-C20-B02-May,2025,20,Batea 02,2025-05-11 10:14:00,2025-05-10 20:43:18.000,2025-05-11 06:09:08.000,14966.29424761977,111.91676666668607,0.6271756329113923,0.5166368337311058,0.62051743882071,20.640308544303796,82.37514447633149,68.7192517027881,8.34273546815847,2.0017401282099914,111.91676666668607,25.18539584929935,50.0,50.0,0.0,0.0,0.0
25-C20-B03-May,2025,20,Batea 03,2025-05-11 21:15:00,2025-05-11 06:09:17.000,2025-05-11 15:32:16.000,14797.871029659318,108.00009999982538,0.6485053806297331,0.5619057211925866,0.680796919118567,11.186568353925866,86.64626971127771,59.4123784382138,9.76164401697842,1.8969038076152305,108.00009999982538,26.690234070377667,15.38,84.62,0.0,0.0,0.0
25-C20-B04-May,2025,20,Batea 04,2025-05-12 06:19:00,2025-05-11 15:32:16.000,2025-05-12 00:38:00.000,14298.009109418332,102.60100000003493,0.4967213114754098,0.4262629276054097,0.614875916622734,10.81859256297481,85.81530885785476,78.664394401538,8.5043052768775,2.095253975497595,102.60100000003493,27.85617230831194,23.08,76.92,0.0,0.0,0.0
25-C20-B05-May,2025,20,Batea 05,2025-05-12 17:16:00,2025-05-12 00:38:00.000,2025-05-12 11:39:43.000,14721.408,106.93433333334886,0.5181300813008131,0.43783,0.640887977897872,10.708211382113824,84.50194570845755,75.6098031257536,8.539332120352876,1.7,106.93433333334886,27.49066914007925,50.0,50.0,0.0,0.0,0.0
25-C20-B06-May,2025,20,Batea 06,2025-05-13 01:58:00,2025-05-12 11:39:43.000,2025-05-12 21:10:00.000,15417.792200437803,111.21766666667443,0.5090945353011568,0.41313678299237866,0.36643687848761197,23.49756681292381,81.15129005421086,74.0430496164083,9.117616688910898,1.6973208337298944,111.21766666667443,27.698130175424115,25.0,75.0,0.0,0.0,0.0
25-C20-B07-May,2025,20,Batea 07,2025-05-13 13:39:00,2025-05-12 22:10:00.000,2025-05-13 08:20:00.000,16375.2544,108.90099999996508,0.5886589733386389,0.4745767716535433,0.368908807493541,25.400079586152003,80.619984260485,81.7026575101586,8.423117175209063,1.52,108.90099999996508,27.466655583925203,18.18,81.82,0.0,0.0,0.0
25-C20-B08-May,2025,20,Batea 08,2025-05-14 04:50:00,2025-05-13 08:20:00.000,2025-05-13 20:59:30.740,15644.74651247056,109.21766666661622,0.7860744297719087,0.6841531138437127,0.362480050137916,19.90016006402561,87.03413925348393,76.4743114947495,9.070090077480838,1.4814451355758198,109.21766666661622,17.974846093185857,22.22,77.78,0.0,0.0,0.0
25-C20-B09-May,2025,20,Batea 09,2025-05-14 15:11:00,2025-05-14 00:23:00.000,2025-05-14 10:21:00.000,15725.616,103.55099999998836,0.7323076923076923,0.6070821809561437,0.402512193506694,21.129676113360325,82.89987765157424,88.0778862976904,8.807534984186152,1.96,103.55099999998836,27.705791103770267,18.75,81.25,0.0,0.0,0.0
25-C20-B10-May,2025,20,Batea 10,2025-05-15 00:03:00,2025-05-14 10:21:00.000,2025-05-14 19:52:00.000,15518.742400000001,86.93433333329065,0.6268370607028754,0.5461077844311377,0.696347637065311,16.08853833865815,87.12117050303064,77.742561522838,9.84657792329786,1.23,86.93433333329065,19.234919040466032,7.14,92.86,0.0,0.0,0.0
25-C20-B11-May,2025,20,Batea 11,2025-05-15 09:46:00,2025-05-14 19:52:00.000,2025-05-15 05:12:00.000,15164.8768,100.10099999991851,0.5882987220447284,0.5179817605075336,0.697039534109576,14.10615015974441,88.04740535678937,73.0496750412563,8.724083257827573,1.68,100.10099999991851,28.646974250628226,8.33,91.67,0.0,0.0,0.0
25-C20-B12-May,2025,20,Batea 12,2025-05-15 20:17:00,2025-05-15 05:12:00.000,2025-05-15 15:12:00.000,15010.235294117647,107.03433333332558,0.6109223300970874,0.5241389667601122,0.653675974130493,15.301254045307445,85.79469777718165,76.9834909317552,9.412518858740127,2.1241830065359477,107.03433333332558,26.956561822716296,14.29,85.71,0.0,0.0,0.0
25-C20-B13-May,2025,20,Batea 13,2025-05-16 05:24:00,2025-05-15 15:12:00.000,2025-05-16 01:06:00.000,15176.400652173914,101.41766666668607,0.544981862152358,0.45973066018631026,0.639341881137084,17.413381700927044,84.35705701665822,81.5772743238353,9.020609532323705,1.7581521739130435,101.41766666668607,28.52947769271027,28.57,71.43,0.0,0.0,0.0
25-C20-B15-May,2025,20,Batea 15,2025-05-16 16:00:00,2025-05-16 01:26:00.000,2025-05-16 11:42:00.000,15998.083200000001,103.61766666669772,0.6556721840936617,0.5289920159680639,0.50316838135895,18.626645135244246,80.6793438552364,80.5567844939635,9.061295383767368,2.26,103.61766666669772,27.453274366519377,16.67,83.33,0.0,0.0,0.0
25-C21-B01-May,2025,21,Batea 01,2025-05-17 00:30:00,2025-05-16 13:15:00.000,2025-05-16 22:24:00.000,14201.088,115.0,0.5656633663366336,0.45810702875399356,0.390899872453905,17.27987012987013,80.98580463514905,85.79029106790142,9.599021721421126,1.6,115.0,28.6666295516357,0.0,100.0,0.0,0.0,0.0
25-C21-B02-May,2025,21,Batea 02,2025-05-17 13:17:00,2025-05-16 22:24:00.000,2025-05-17 08:08:00.000,15101.230120756436,112.58,0.5007179896290388,0.40168784749801417,0.37694399962666,14.209772636617469,80.22237183761024,74.90298333007892,8.772418906312957,1.4280018227386648,112.58,24.591836597163503,9.09,90.91,0.0,0.0,0.0
25-C21-B03-May,2025,21,Batea 03,2025-05-18 00:10:00,2025-05-17 09:31:00.000,2025-05-17 19:29:00.000,15852.905774691862,110.77,0.5875299760191847,0.480471847739889,0.386606185,18.823043130990417,81.7782695949117,65.46482765448187,9.792321350358419,1.730065864791329,110.77,23.558604121552197,15.38,84.62,0.0,0.0,0.0
25-C21-B04-May,2025,21,Batea 04,2025-05-18 13:16:00,2025-05-17 19:29:00.000,2025-05-18 05:32:00.000,15680.444000000001,108.8,0.5423562984101101,0.43925742574257426,0.431996883,17.59294741133306,80.99056414210271,82.75807880732471,8.583044596681832,1.85,108.8,23.881789756644224,15.38,84.62,0.0,0.0,0.0
25-C21-B05-May,2025,21,Batea 05,2025-05-18 21:44:00,2025-05-18 05:32:00.000,2025-05-18 16:02:00.000,16452.92068214804,109.11,0.5598807157057654,0.4564020741922617,0.410818411,20.493161033797218,81.51773429398041,87.72185026562124,9.82220949394611,1.8087808417997098,109.11,23.42154545872377,11.54,88.46,0.0,0.0,0.0
25-C21-B06-May,2025,21,Batea 06,2025-05-19 06:22:00,2025-05-18 16:02:00.000,2025-05-19 02:12:00.000,16090.102187283032,111.6,0.6174990011985617,0.5104482071713148,0.425744017,20.445105872952457,82.66381098277698,71.93586718334227,9.235935213909162,1.5293623789288124,111.6,23.034468775819644,12.5,87.5,0.0,0.0,0.0
25-C21-B07-May,2025,21,Batea 07,2025-05-19 19:00:00,2025-05-19 02:12:00.000,2025-05-19 15:28:00.000,16410.244594333617,109.06,0.5982357658380112,0.48618680884676146,0.427597775,19.146431435445066,81.27010062089968,77.93500574731804,9.671156755815312,1.9932835981030994,109.06,23.148116506544103,14.29,85.71,0.0,0.0,0.0
25-C21-B08-May,2025,21,Batea 08,2025-05-20 07:22:00,2025-05-19 15:28:00.000,2025-05-20 01:23:00.000,15360.441032690498,106.57,0.5930577849117176,0.5194820717131473,0.476,16.465690208667738,87.59383738474612,81.49391882106654,9.324932518116766,1.7120486774347374,106.57,24.634605204767084,11.54,88.46,0.0,0.0,0.0
25-C21-B09-May,2025,21,Batea 09,2025-05-21 02:30:00,2025-05-20 01:23:29.000,2025-05-20 22:51:19.000,15270.31669865643,97.639,0.59104,0.4949416733708769,0.476586925,16.248479999999997,83.74080829907906,79.22268889308754,8.70899767405017,2.113354495792116,97.639,24.89192008236232,7.02,92.98,0.0,0.0,0.0
25-C21-B10-May,2025,21,Batea 10,2025-05-21 14:16:00,2025-05-20 22:51:19.000,2025-05-21 10:00:49.000,15748.3872,97.502,0.5389387755102041,0.43226814516129036,0.396312036,20.131225139220366,80.20728231181168,79.9886190769428,8.627908758493554,1.72,97.502,24.338029424631106,11.94,88.06,0.0,0.0,0.0
25-C21-B11-May,2025,21,Batea 11,2025-05-22 02:06:00,2025-05-21 10:00:49.000,2025-05-21 19:31:49.000,14921.2672,95.595,0.5170153967627318,0.4354417670682731,0.54,14.723410975128305,84.22220494684912,83.85789876959731,9.491498031688144,2.04,95.595,27.005124181661646,19.23,80.77,0.0,0.0,0.0
25-C21-B12-May,2025,21,Batea 12,2025-05-22 11:26:00,2025-05-21 19:31:09.000,2025-05-22 05:22:49.000,15369.5168,97.502,0.5398031496062993,0.4321122448979592,0.467361016039609,19.250984251968504,80.04996732848197,85.9703619077157,8.360931099820204,1.88,97.502,28.120863772337596,26.67,73.33,0.0,0.0,0.0
25-C21-B13-May,2025,21,Batea 13,2025-05-22 19:55:00,2025-05-22 05:21:57.000,2025-05-22 14:48:33.000,14912.74,98.004,0.5673816268717119,0.4536734693877551,0.389553018740896,22.173897207608256,79.9591400040758,91.31181572565042,8.998196433328241,2.25,98.004,27.247518073514033,23.94,76.06,0.0,0.0,0.0
25-C21-B15-May,2025,21,Batea 15,2025-05-23 14:35:00,2025-05-22 16:15:05.000,2025-05-23 06:19:05.000,16608.312,92.374,0.5283464566929134,0.4051869722557298,0.392620894013306,27.33365461847389,76.68963558342428,78.49149965504103,9.4347373646297,2.35,92.374,26.985160282585024,17.39,82.61,0.0,0.0,0.0
25-C22-B02-May,2025,22,Batea 02,2025-05-23 21:28:00,2025-05-23 07:20:05.000,2025-05-23 17:20:05.000,15603.20846600487,105.6754,0.6575110753121225,0.5210320641282565,0.391238674847631,23.663270237615784,79.24308558314718,78.49149965504103,9.971205734307645,2.650309046637947,105.6754,26.990343829188937,25.0,75.0,0.0,0.0,0.0
25-C22-B03-May,2025,22,Batea 03,2025-05-24 08:15:00,2025-05-23 17:20:05.000,2025-05-24 03:25:55.000,15722.190058051905,110.0401,0.5980166600555336,0.4665451320457233,0.393572408110604,22.4152320507735,78.0154071296941,74.7649330472668,8.894366693479487,2.4193765016639555,110.0401,25.76949504113096,15.87,84.13,0.0,0.0,0.0
25-C22-B04-May,2025,22,Batea 04,2025-05-24 18:25:00,2025-05-24 03:25:05.000,2025-05-24 13:42:56.000,15431.090860393337,103.0,0.5706693711967545,0.4328382175832999,0.361296849814668,19.45764705882353,75.84745904193035,93.28151903593884,8.074914755543539,2.062129598925252,103.0,24.64911826538189,16.13,83.87,0.0,0.0,0.0
25-C22-B05-May,2025,22,Batea 05,2025-05-25 07:22:00,2025-05-24 13:42:06.000,2025-05-25 02:06:56.000,15726.48,100.02480000000001,0.6168,0.49627616747181963,0.390358301716114,19.549120000000002,80.45981962902393,89.29818616258483,8.50873558070651,2.32,100.02480000000001,23.78618266727139,14.08,85.92,0.0,0.0,0.0
25-C22-B06-May,2025,22,Batea 06,2025-05-25 16:30:00,2025-05-25 02:06:06.000,2025-05-25 11:40:46.000,15127.279999999999,105.892,0.5805786761791517,0.43769712899312574,0.359779354868957,18.259175584621477,75.38980450912455,84.27153941441135,7.885530789513163,1.758893904479308,105.892,23.712226632362135,11.43,88.57,0.0,0.0,0.0
25-C22-B07-May,2025,22,Batea 07,2025-05-26 05:30:00,2025-05-25 11:40:06.000,2025-05-26 01:13:06.000,15749.507234471826,107.06,0.4909127301841473,0.3851771653543307,0.387152412784203,23.016012810248203,78.46143350363845,94.34662122585054,8.82055485102491,2.37101887880098,107.06,23.775572573350583,15.15,84.85,0.0,0.0,0.0
25-C22-B08-May,2025,22,Batea 08,2025-05-26 18:24:00,2025-05-26 01:13:06.000,2025-05-26 13:24:00.000,15177.82474916388,106.613,0.5894103489771361,0.43691,0.377937806075491,19.082069795427195,74.12662515312371,81.00419835564396,7.776496724831833,1.4938684503901896,106.613,23.16487033857809,11.27,88.73,0.0,0.0,0.0
25-C22-B09-May,2025,22,Batea 09,2025-05-27 05:34:00,2025-05-26 13:24:00.000,2025-05-27 01:10:00.000,14989.728911973149,112.391,0.5348,0.42160931174089067,0.600524918360081,16.46872,78.83494983935876,68.10919862530442,8.668994659799205,1.693803043198142,112.391,22.96830816448673,8.77,91.23,0.0,0.0,0.0
25-C22-B10-Jun,2025,22,Batea 10,2025-06-02 00:25:00,2025-05-27 01:10:00.000,2025-06-01 18:59:00.000,15102.956226480384,98.529,0.6365262321144675,0.5221329365079366,0.573759957668318,17.280405405405407,82.02850254473732,85.88975102030241,,1.5452657986937153,98.529,24.75438007826171,6.67,93.33,0.0,0.0,0.0
25-C22-B11-Jun,2025,22,Batea 11,2025-06-02 09:28:00,2025-06-01 18:59:00.000,2025-06-02 05:17:00.000,15509.218009035674,101.22,0.6431900361591001,0.521936127744511,0.507989161510072,18.456595576619275,81.14804309801286,80.64530133035875,8.7194930464122,1.7906661028642645,101.22,26.876223466131307,25.81,74.19,0.0,0.0,0.0
25-C22-B12-Jun,2025,22,Batea 12,2025-06-03 00:10:00,2025-06-02 05:17:00.000,2025-06-02 18:51:00.000,15961.95,97.401,0.6479199999999999,0.5156020408163265,0.479365592868783,20.183,79.5780406248189,80.82805852008626,8.929804573285836,1.25,97.401,27.084278967191537,21.74,78.26,0.0,0.0,0.0
25-C22-B13-Jun,2025,22,Batea 13,2025-06-03 08:12:00,2025-06-02 18:51:00.000,2025-06-03 04:55:00.000,15510.437600000001,100.92,0.6297770700636943,0.5315107330903199,0.523,16.72250907624042,84.3966473781848,83.40026215917639,8.599356143994681,2.13,100.92,27.474614596795398,21.31,78.69,0.0,0.0,0.0
25-C23-B01-Jun,2025,23,Batea 01,2025-06-03 18:17:00,2025-06-03 04:55:00.000,2025-06-03 16:54:00.000,15045.7988,105.51676666660458,0.596931048226385,0.4819625407166124,0.509825231800349,14.608688720605818,80.74006908312616,86.43253001386867,9.294152461652494,1.61,105.51676666660458,27.099881844409307,20.97,79.03,0.0,0.0,0.0
25-C23-B02-Jun,2025,23,Batea 02,2025-06-04 07:25:00,2025-06-03 16:54:00.000,2025-06-04 03:46:00.000,15787.0896,103.70009999995344,0.5639744102359057,0.4768695306284805,0.428872577720034,14.463774490203916,84.55517164848136,76.38991865557972,8.483998490320342,1.38,103.70009999995344,27.424941542765456,16.92,83.08,0.0,0.0,0.0
25-C23-B03-Jun,2025,23,Batea 03,2025-06-04 16:46:00,2025-06-04 03:46:00.000,2025-06-04 19:03:00.000,14907.131200000002,103.90009999990687,0.552390518280434,0.4426734693877551,0.453094247171716,14.137123342707913,80.13777476951941,83.76962312054084,8.36479836823436,1.46,103.90009999990687,27.293699190867603,13.48,86.52,0.0,0.0,0.0
25-C23-B04-Jun,2025,23,Batea 04,2025-06-05 14:40:00,2025-06-04 19:03:00.000,2025-06-05 10:34:50.000,15457.4208,93.16676666668607,0.5730877052462956,0.4584786053882725,0.470015193255611,11.54417300760913,80.00147293183203,76.8816053228798,8.600839784411754,1.52,93.16676666668607,24.788754250423125,6.56,93.44,0.0,0.0,0.0
25-C23-B05-Jun,2025,23,Batea 05,2025-06-06 01:59:00,2025-06-05 10:34:00.000,2025-06-05 20:53:51.000,15011.035199999998,93.51676666660458,0.5777733439744612,0.476962354825791,0.424283271929936,12.626616121308858,82.55181029031235,78.02926041937397,9.367906314923129,2.17,93.51676666660458,23.998517224991048,4.35,95.65,0.0,0.0,0.0
25-C23-B06-Jun,2025,23,Batea 06,2025-06-06 11:40:00,2025-06-05 20:53:51.000,2025-06-06 06:57:51.000,15342.0076,88.70009999994178,0.5887755102040816,0.4788247011952191,0.402315628781979,14.550775510204081,81.32551250802682,79.15623270916619,8.097815606943838,1.83,88.70009999994178,23.64920259925523,14.93,85.07,0.0,0.0,0.0
25-C23-B07-Jun,2025,23,Batea 07,2025-06-06 22:31:00,2025-06-06 06:57:01.000,2025-06-06 17:43:51.000,15379.3812,87.67010000013968,0.5537059538274605,0.44745592948717944,0.39817627261841,15.645889023896316,80.8111103726023,78.59120268574765,8.98095871487909,1.49,87.67010000013968,26.14071016686723,15.52,84.48,0.0,0.0,0.0
25-C23-B08-Jun,2025,23,Batea 08,2025-06-07 08:40:00,2025-06-06 17:43:01.000,2025-06-07 04:22:41.000,15201.6776,86.7701,0.597233360064154,0.49113936724068885,0.442151423394896,13.80741467242056,82.23575575013615,67.10520121093755,8.759722562641365,1.62,86.7701,26.102274888504244,19.7,80.3,0.0,0.0,0.0
25-C23-B09-Jun,2025,23,Batea 09,2025-06-07 22:47:00,2025-06-07 04:22:41.000,2025-06-07 15:35:41.000,15043.375199999999,86.78343333353513,0.5369380315917376,0.42735198702351995,0.454421775191891,14.0322966507177,79.59056015396173,87.67285936171214,8.050211825647239,1.78,86.78343333353513,27.190559266649895,19.12,80.88,0.0,0.0,0.0
25-C23-B10-Jun,2025,23,Batea 10,2025-06-08 09:50:00,2025-06-07 15:35:01.000,2025-06-08 05:15:38.000,15190.3648,87.83343333343035,0.5369380315917376,0.4245970991136181,0.397953525856062,14.26512758201701,79.07748643822305,75.17040974830225,8.437474399287852,1.31,87.83343333343035,27.415030084266373,26.87,73.13,0.0,0.0,0.0
25-C23-B11-Jun,2025,23,Batea 11,2025-06-08 20:00:00,2025-06-08 05:15:38.000,2025-06-08 15:41:48.000,14830.3104,86.35009999997672,0.5216867469879518,0.4189372469635627,0.407002606830871,12.16991967871486,80.30436835560208,73.2759505736379,8.422763469012319,1.76,86.35009999997672,26.42741015457327,34.92,65.08,0.0,0.0,0.0
25-C23-B12-Jun,2025,23,Batea 12,2025-06-09 05:03:00,2025-06-08 15:41:08.000,2025-06-09 01:26:50.000,14984.112,92.6167666666395,0.5373572593800978,0.4467151848937844,0.441759854234298,14.441913254965543,83.13187867027622,74.60705024060424,8.036707065324247,2.32,92.6167666666395,26.39665676178547,20.0,80.0,0.0,0.0,0.0
25-C23-B13-Jun,2025,23,Batea 13,2025-06-09 15:52:00,2025-06-09 01:26:50.000,2025-06-09 11:30:50.000,15167.415502820548,92.78343333332558,0.5885425101214575,0.47468495934959354,0.411013229978401,15.074615384615386,80.65431998304298,64.86182819587722,8.744064522049747,1.7654436345819478,92.78343333332558,27.357465653878254,20.0,80.0,0.0,0.0,0.0
25-C24-B01-Jun,2025,24,Batea 01,2025-06-10 01:59:00,2025-06-09 14:49:50.000,2025-06-09 23:56:35.000,13835.22302728405,95.0101,0.53652242953553,0.4414544369279744,0.486996148790709,13.066931321953156,82.28070489245783,84.04981752905964,9.140043773619306,1.6826106645533794,95.0101,27.739494150232115,17.78,82.22,0.0,0.0,0.0
25-C24-B02-Jun,2025,24,Batea 02,2025-06-10 14:00:00,2025-06-09 23:56:35.000,2025-06-10 10:31:00.000,14906.35704932344,93.781,0.5501010917913465,0.44613829357056206,0.489890245425269,12.185483218762636,81.1011467215525,65.38797260084597,8.372069840354188,1.4129824780195799,93.781,27.949657432947813,24.29,75.71,0.0,0.0,0.0
25-C24-B03-Jun,2025,24,Batea 03,2025-06-11 01:53:00,2025-06-10 10:31:00.000,2025-06-10 20:43:00.000,14957.863851515642,95.8,0.5333870967741935,0.43907318053880184,0.456814392339128,14.429032258064517,82.31792317328612,61.69815821297418,8.739523668570326,1.1507807856486734,95.8,26.384147608744946,19.35,80.65,0.0,0.0,0.0
25-C24-B04-Jun,2025,24,Batea 04,2025-06-11 10:00:00,2025-06-10 20:43:00.000,2025-06-11 06:49:00.000,15830.844662084039,93.379,0.5332933653077537,0.43503000000000003,0.399279415052422,15.912709832134295,81.57423817732146,69.49090551904686,8.895627245778527,2.3751562525651218,93.379,26.273177593470727,18.75,81.25,0.0,0.0,0.0
25-C24-B05-Jun,2025,24,Batea 05,2025-06-11 22:20:00,2025-06-11 06:49:00.000,2025-06-11 17:19:00.000,14690.7736880459,95.6,0.5427670476941269,0.38387223974763407,0.38756902699323,14.730232558139534,70.72504518807173,72.99213083349791,9.085981681620643,1.7208075458529626,95.6,26.374973217872387,14.52,85.48,0.0,0.0,0.0
25-C24-B06-Jun,2025,24,Batea 06,2025-06-12 08:04:00,2025-06-11 17:19:00.000,2025-06-12 03:22:00.000,15049.769644153957,95.792,0.5864291433146517,0.4703889334402567,0.467366081778741,11.226341072858288,80.21240738164798,73.40869414690965,8.42152868090088,1.1963652563421883,95.792,26.099845739953576,18.03,81.97,0.0,0.0,0.0
25-C24-B07-Jun,2025,24,Batea 07,2025-06-12 16:58:00,2025-06-12 03:24:00.000,2025-06-12 12:32:00.000,14731.376773845877,96.823,0.5142914653784219,0.3972863507492912,0.446143788855736,11.203824476650563,77.24925990303244,76.26110964736593,8.195432268773823,1.8431718160589188,96.823,26.23035991196883,11.76,88.24,0.0,0.0,0.0
25-C24-B08-Jun,2025,24,Batea 08,2025-06-13 11:21:00,2025-06-12 12:33:00.000,2025-06-13 06:40:00.000,14646.155221745352,90.182,0.550977263661747,0.44696878751500607,0.425759745638343,11.226166733147188,81.12290959966121,74.1059130835908,8.473863139329344,2.747973295183596,90.182,26.643420651689926,15.73,84.27,0.0,0.0,0.0
25-C24-B09-Jun,2025,24,Batea 09,2025-06-13 21:12:00,2025-06-13 06:40:00.000,2025-06-13 16:09:00.000,14246.225494121501,90.716,0.5181389870435806,0.389966456195738,0.423707283859117,11.06199450333726,75.26290550356481,84.89478223632082,6.497055090430137,2.262448585884323,90.716,26.11418691739632,16.95,83.05,0.0,0.0,0.0
25-C24-B10-Jun,2025,24,Batea 10,2025-06-14 06:19:00,2025-06-13 16:09:00.000,2025-06-14 01:28:00.000,14829.432548210347,92.357,0.5078,0.4242685370741483,0.427671069019418,10.709000000000001,83.55032238561407,73.47417667775214,8.92271788648526,1.7658151284423256,92.357,25.739859234287923,21.15,76.92,0.0,1.92,0.0
25-C24-B12-Jun,2025,24,Batea 12,2025-06-14 17:17:00,2025-06-14 01:57:00.000,2025-06-14 12:12:00.000,14987.052098554883,91.584,0.5034122842232035,0.385,0.446972849785368,10.459614612605378,76.4780701754386,81.504520212881,8.664377232796033,1.8401093885585278,91.584,25.6655150923691,17.65,70.59,0.0,11.76,0.0
25-C24-B13-Jun,2025,24,Batea 13,2025-06-15 03:17:00,2025-06-14 12:12:00.000,2025-06-14 21:38:00.000,14528.996573142,95.218,0.5052966945440064,0.45465255591054304,0.39136626263201,10.100199123855038,89.9773461452848,75.27538435209324,9.125929186781502,1.6183872349539516,95.218,26.083680116229722,18.64,76.27,0.0,5.08,0.0
25-C24-B15-Jun,2025,24,Batea 15,2025-06-15 14:27:00,2025-06-14 22:26:59.990,2025-06-15 07:03:59.995,15524.802574194235,94.386,0.5316167664670659,0.43568367346938786,0.458414797367182,11.524111776447105,81.95446437191684,84.89653847777593,8.514272213579316,1.9155763571251285,94.386,18.815420777610484,20.0,60.0,0.0,20.0,0.0
25-C25-B01-Jun,2025,25,Batea 01,2025-06-15 23:15:00,2025-06-15 12:42:00.000,2025-06-15 20:49:00.000,12787.423370522607,105.06,0.555826992390869,0.43090653830726033,0.454471783027116,10.744213055666801,77.52529909598884,71.74779912064015,8.834487292712911,1.3011471864571846,105.06,24.91809770331989,22.22,72.22,0.0,5.56,0.0
25-C25-B02-Jun,2025,25,Batea 02,2025-06-16 10:28:00,2025-06-15 20:49:00.000,2025-06-16 06:03:00.000,14852.855210612111,103.47,0.5199054000788332,0.4034274193548388,0.464418791467005,11.57319668900276,77.59631257795498,,8.425869568529977,1.4801325907925755,103.47,25.76329610638435,16.13,80.65,0.0,3.23,0.0
25-C25-B03-Jun,2025,25,Batea 03,2025-06-16 19:33:00,2025-06-16 06:03:00.000,2025-06-16 15:06:00.000,14614.169965757816,105.72,0.48869600322971335,0.37980504135486415,0.477303081876592,10.833427533306418,77.71805761553065,70.94248111428857,9.017362698211578,1.3089548503659214,105.72,26.128673650538104,21.67,78.33,0.0,0.0,0.0
25-C25-B04-Jun,2025,25,Batea 04,2025-06-17 04:20:00,2025-06-16 15:06:00.000,2025-06-17 00:17:00.000,14617.974139253125,106.7,0.5407061688311688,0.4144953759549659,0.427775237223469,9.961444805194805,76.65815554702664,78.21084745500522,8.926301173667243,0.7740012268997776,106.7,26.73111530093978,18.03,75.41,0.0,6.56,0.0
25-C25-B05-Jun,2025,25,Batea 05,2025-06-17 13:56:00,2025-06-17 00:17:00.000,2025-06-17 09:46:00.000,14726.328260869564,109.33,0.6183567134268538,0.4650964242667738,0.52,12.08929859719439,75.21490656893961,75.64393809181476,8.635973467099976,1.1921077504725899,109.33,27.043594972492272,18.67,81.33,0.0,0.0,0.0
25-C25-B06-Jun,2025,25,Batea 06,2025-06-18 02:49:00,2025-06-17 09:49:00.000,2025-06-17 21:49:00.000,14704.28219941349,104.66,0.5318562874251497,0.4262265656162744,0.40866279125624,10.617005988023953,80.1394240688109,78.97517394418806,9.180060862142165,1.7881231671554252,104.66,27.63336380929452,24.59,63.93,0.0,11.48,0.0
25-C25-B07-Jun,2025,25,Batea 07,2025-06-18 11:39:00,2025-06-17 21:49:00.000,2025-06-18 07:00:00.000,14850.56817535066,106.88,0.5967935871743487,0.44393115942028993,0.464373534922205,11.599839679358716,74.3860471963481,83.12450705911554,8.900702446876569,1.8079332494666747,106.88,27.955694632448033,27.78,59.26,0.0,12.96,0.0
25-C25-B08-Jun,2025,25,Batea 08,2025-06-18 21:26:00,2025-06-18 07:00:00.000,2025-06-18 16:38:00.000,14956.033859369334,107.82,0.538295318127251,0.4548472505091649,0.490365810382782,11.361664665866346,84.4977162520371,81.01685816391439,9.081713007691391,1.5272987926696566,107.82,27.048165330615163,20.9,65.67,0.0,13.43,0.0
25-C25-B09-Jun,2025,25,Batea 09,2025-06-19 06:11:00,2025-06-18 16:38:00.000,2025-06-19 02:01:00.000,14981.031855909509,109.78,0.5258241758241757,0.4118565815324165,0.471326795411437,11.8447409733124,78.32591205736658,81.49312767248192,9.27049835071883,2.4164157379526436,109.78,27.04204633760196,18.0,68.0,0.0,14.0,0.0
25-C25-B10-Jun,2025,25,Batea 10,2025-06-20 04:33:00,2025-06-19 02:01:00.000,2025-06-20 00:45:45.000,14642.3523905596,99.497,0.5198804780876494,0.43151739304278286,0.492529118786746,12.045099601593625,83.00319231645223,75.72436288096796,8.63393311418927,2.1756253971165247,99.497,26.318212863520536,27.68,65.18,0.0,7.14,0.0
25-C25-B12-Jun,2025,25,Batea 12,2025-06-20 15:03:00,2025-06-20 00:57:45.000,2025-06-20 10:27:26.000,15569.649137336095,97.345,0.509168012924071,0.4017501988862371,0.40391439414053,14.294466882067852,78.90326742621744,77.55715273293235,7.948980651510896,1.432963172093607,97.345,26.043329327229333,21.31,54.1,0.0,24.59,0.0
25-C25-B13-Jun,2025,25,Batea 13,2025-06-21 00:39:00,2025-06-20 10:27:26.000,2025-06-20 20:36:26.000,14686.56590509666,97.099,0.43516129032258066,0.3524155069582505,0.427454731211158,10.571765631144315,80.98503125059871,87.30261424945466,8.771504691630641,1.40597539543058,97.099,27.652154572217473,25.42,67.8,0.0,6.78,0.0
25-C25-B14-Jun,2025,25,Batea 14,2025-06-21 09:55:00,2025-06-20 20:36:26.000,2025-06-21 05:27:12.000,14533.40632449756,96.80009999998836,0.5533174413984903,0.4475624256837098,0.536276511715265,10.115295987286453,80.88709883290713,85.95702774805986,8.118903457635412,1.213931997705541,96.80009999998836,28.732421434022026,35.19,50.0,0.0,14.81,0.0
25-C25-B15-Jun,2025,25,Batea 15,2025-06-21 21:50:00,2025-06-21 05:27:12.000,2025-06-21 16:53:12.000,15072.19758023618,94.83343333319752,0.5646628757108042,0.45759724473257696,0.575180402376321,11.716093317516805,81.0390171580783,70.76440943701843,8.508648583222683,1.437368687966384,94.83343333319752,28.199087221501102,36.11,36.11,0.0,27.78,0.0
25-C26-B01-Jun,2025,26,Batea 01,2025-06-22 05:38:00,2025-06-21 16:53:12.000,2025-06-22 02:26:33.000,13198.187621754543,96.14,0.5456210191082802,0.4307165541881699,0.435551627325408,12.109992038216559,78.94060879327907,73.6,7.891612605678605,1.6235269696292274,96.14,25.407191807290715,30.77,48.08,0.0,21.15,0.0
25-C26-B02-Jun,2025,26,Batea 02,2025-06-22 16:30:00,2025-06-22 02:26:33.000,2025-06-22 11:47:15.000,14905.511978535184,100.2857,0.5549556809024979,0.47820487220447283,0.411379755487121,11.312995951417003,86.16992106951515,65.6,8.300554446870969,1.8179232715134641,100.2857,24.520578439876115,18.46,55.38,0.0,26.15,0.0
25-C26-B03-Jun,2025,26,Batea 03,2025-06-23 02:28:00,2025-06-22 11:47:15.000,2025-06-22 22:43:00.000,14973.265943484723,99.585,0.5211098672637134,0.42890563045202224,0.433,11.848712617943386,82.30618097948427,69.6,8.337136958191747,2.0830383376402706,99.585,27.050613625133696,19.64,64.29,0.0,16.07,0.0
25-C26-B04-Jun,2025,26,Batea 04,2025-06-23 13:00:00,2025-06-22 22:43:00.000,2025-06-23 08:41:59.000,15041.097140860556,102.3,0.5328268692522992,0.44245888487765744,0.500124946289063,13.220271891243502,83.03989727442752,70,8.157002207683043,1.8198738838990012,102.3,26.67624656259681,21.43,55.71,0.0,22.86,0.0
25-C26-B05-Jun,2025,26,Batea 05,2025-06-24 00:11:00,2025-06-23 08:41:59.000,2025-06-23 18:24:00.000,15065.919512409788,103.53,0.5043942992874109,0.4130083732057416,0.468075661967752,13.987331749802058,81.88204620655391,66.3,8.90540746623934,1.6584888223904242,103.53,26.72967197823609,20.34,55.93,0.0,23.73,0.0
25-C26-B06-Jun,2025,26,Batea 06,2025-06-24 08:40:00,2025-06-23 18:24:00.000,2025-06-24 03:55:00.000,15442.107979649216,107.37,0.508999192897498,0.4346359319351009,0.431397150588684,13.974172719935432,85.39029884525333,75.6,8.366152504562852,1.4668965055562992,107.37,26.990274301504865,20.0,58.46,0.0,21.54,0.0
25-C26-B07-Jun,2025,26,Batea 07,2025-06-24 17:33:00,2025-06-24 03:55:00.000,2025-06-24 13:25:57.000,14934.660955241296,112.01,0.4892785167271261,0.3992313915857605,0.428616758547398,13.780298748486073,81.59593727030826,69.4,8.636919379796447,2.054951762583322,112.01,27.730217397455572,23.44,59.38,0.0,17.19,0.0
25-C26-B08-Jun,2025,26,Batea 08,2025-06-25 05:06:00,2025-06-24 13:25:57.000,2025-06-25 00:13:00.000,15241.377356103732,111.34,0.5570566948130277,0.4645673271330368,0.458588604666401,15.903819863289105,83.39677656849017,74.3,8.86359382380232,1.592346616065781,111.34,28.423575513883467,28.33,56.67,0.0,15.0,0.0
25-C26-B09-Jun,2025,26,Batea 09,2025-06-25 14:35:00,2025-06-25 00:13:00.000,2025-06-25 09:53:30.000,15752.973247339633,112.55,0.6169070512820513,0.4822115384615384,0.454495570187189,21.515452361889512,78.16599558384205,74,8.551387833654255,1.9849847726503669,112.55,29.030816408918525,30.14,50.68,0.0,19.18,0.0
25-C26-B12-Jun,2025,26,Batea 12,2025-06-26 01:24:00,2025-06-25 09:53:00.000,2025-06-25 21:57:00.000,15579.186908065249,115.64,0.5475809676129548,0.4425807738332668,0.551436852710939,13.25485805677729,80.82471817137645,78.2,9.221233527087811,1.7210010846249701,115.64,28.837437632124693,30.3,46.97,0.0,22.73,0.0
25-C26-B13-Jun,2025,26,Batea 13,2025-06-26 13:49:00,2025-06-25 21:57:00.000,2025-06-26 08:20:00.000,14556.720000000001,114.06,0.70816,0.5441376550620248,0.52738564012989,21.459293089753768,76.83823642425791,,8.765394201750793,1.75,114.06,30.097585750032174,28.99,53.62,0.0,17.39,0.0
25-C26-B14-Jun,2025,26,Batea 14,2025-06-27 01:42:00,2025-06-26 14:20:00.000,2025-06-27 00:02:00.000,14874.614129335901,117.21,0.5899645808736718,0.4796299960427385,0.496039568733166,19.182447855175127,81.29810018975375,80.2,8.886901198744038,1.6749462629832055,117.21,27.92162338897244,17.24,72.41,0.0,10.34,0.0
25-C26-B15-Jun,2025,26,Batea 15,2025-06-27 17:30:00,2025-06-27 00:02:00.000,2025-06-27 11:15:00.000,15093.698100172713,109.6689,0.43269916765755045,0.27565710872162486,0.3386792246991,11.462223117196942,63.70641067185671,,8.069316402823477,0.9079694053787318,109.6689,28.1449685636801,27.12,72.88,0.0,0.0,0.0
25-C27-B01-Jun,2025,27,Batea 01,2025-06-28 00:26:00,2025-06-27 12:40:00.000,2025-06-27 21:43:00.000,13561.887917794444,112.58,0.5406423473433782,0.4338587390263368,0.523599653031453,11.257216494845359,80.24875246237048,76.06988204111089,8.674340659058778,1.4397680392845582,112.58,28.764709654842417,29.09,69.09,0.0,1.82,0.0
25-C27-B02-Jun,2025,27,Batea 02,2025-06-28 14:42:00,2025-06-27 21:43:00.000,2025-06-28 08:17:00.000,14884.801289173149,108.26,0.5110665597433842,0.3948768864177918,0.605055517542301,13.05618332674832,77.26525613729582,65.57631982393114,8.259596327018892,1.189582520093285,108.26,27.798445218598776,45.61,54.39,0.0,0.0,0.0
25-C27-B03-Jun,2025,27,Batea 03,2025-06-29 02:41:00,2025-06-28 08:17:00.000,2025-06-28 23:21:00.000,15488.0,107.29,0.5685348278622898,0.4375352112676057,0.527432463950486,14.884467574059247,76.95838316761576,60.65085609701815,8.483036580633545,1.7194887013077613,107.29,27.18099688816167,34.67,52.0,0.0,13.33,0.0
25-C27-B04-Jun,2025,27,Batea 04,2025-06-29 14:11:00,2025-06-28 23:21:00.000,2025-06-29 11:24:00.000,15781.599524291943,106.66,0.4838593687574911,0.3796255060728745,0.419563751040809,17.96691969636436,78.45781865249812,76.52425660159022,8.46936717051557,1.6600229044619654,106.66,24.925238826655836,33.96,0.0,0.0,66.04,0.0
25-C27-B05-Jun,2025,27,Batea 05,2025-06-30 02:27:00,2025-06-29 11:24:00.000,2025-06-29 23:17:00.000,15955.67162857967,104.24,0.5597459309249703,0.458,0.539292938346298,11.053949980150854,81.82283687943263,64.32466939004452,8.909565413005469,1.9681025523490383,104.24,24.987441644078153,26.32,38.6,0.0,35.09,0.0
25-C27-B06-Jun,2025,27,Batea 06,2025-06-30 13:11:00,2025-06-29 23:17:00.000,2025-06-30 09:02:07.000,16219.199254928339,111.0761,0.6012738853503184,0.42646942017474176,0.466313359500193,22.610071656050955,70.92764721126532,72.55628651065707,7.977444521247979,1.2469602111036373,111.0761,26.431977568735093,36.92,24.62,0.0,38.46,0.0
25-C27-B07-Jun,2025,27,Batea 07,2025-07-01 01:00:00,2025-06-30 09:02:20.000,2025-06-30 19:17:20.000,15103.722171544738,107.56,0.5419074000791453,0.413530612244898,0.583499080889974,10.985120696478036,76.31019841849402,70.44231674049175,9.220953964052024,1.694075946727827,107.56,26.62616865392546,27.78,41.67,0.0,30.56,0.0
25-C27-B08-Jul,2025,27,Batea 08,2025-07-01 12:12:00,2025-06-30 21:47:20.000,2025-07-01 07:19:51.000,15947.59100877193,108.36,0.6523905182804339,0.4748280048563335,0.498766239571379,19.055243069505824,72.78278754079406,74.79297050257566,8.3891382765852,1.2655336257309941,108.36,26.218873686667145,40.0,32.73,0.0,27.27,0.0
25-C27-B09-Jul,2025,27,Batea 09,2025-07-01 22:28:00,2025-07-01 07:20:00.000,2025-07-01 17:29:40.000,15089.574838988643,106.27,0.5826225587883619,0.4376224489795918,0.503103879247701,15.122399362295734,75.11251364685975,85.8142282275762,9.658437559575654,1.3495368789968367,106.27,26.82908839312499,31.75,33.33,0.0,34.92,0.0
25-C27-B12-Jul,2025,27,Batea 12,2025-07-02 12:11:00,2025-07-01 22:35:30.000,2025-07-02 08:55:30.000,15611.154236657605,99.417,0.5997210043842168,0.4827755511022044,0.553044900645803,11.769509764846553,80.50002377320601,56.901785172162256,9.122894578992256,1.5193399151046882,99.417,25.244668320259873,20.51,48.72,0.0,30.77,0.0
25-C27-B13-Jul,2025,27,Batea 13,2025-07-03 00:45:00,2025-07-02 08:55:30.000,2025-07-02 19:31:00.000,15120.116511710015,96.13,0.6581568627450981,0.49116071428571423,0.561427780495713,10.311568627450981,74.62669495492887,63.54361569433613,9.708130899529872,1.715311286336354,96.13,25.1317992095342,12.28,63.16,0.0,24.56,0.0
25-C27-B14-Jul,2025,27,Batea 14,2025-07-03 11:18:00,2025-07-02 19:31:00.000,2025-07-03 03:59:30.000,13406.90588616736,93.099,0.656908945686901,0.5516437007874015,0.52620173033126,10.649560702875402,83.97567188106592,75.05474900944806,9.202714368223154,1.5356500722138708,93.099,23.187033395365685,13.21,67.92,0.0,18.87,0.0
25-C27-B15-Jul,2025,27,Batea 15,2025-07-03 19:20:00,2025-07-03 03:58:32.000,2025-07-03 13:52:32.000,14928.297826384141,94.52,0.4627722772277228,0.3653024193548387,0.392691265448459,9.753465346534654,78.93783559015556,,9.56207850914147,1.2809295967190704,94.52,23.370098348471156,11.86,74.58,0.0,13.56,0.0
25-C28-B01-Jul,2025,28,Batea 01,2025-07-04 08:00:00,2025-07-03 19:37:32.000,2025-07-04 04:53:52.000,13530.718816271448,93.417,0.5662903225806452,0.47534313725490196,0.4,11.335685483870968,83.93983056053523,80.08540821191555,9.051603674650975,1.1634856371698477,93.417,27.960490118862772,11.9,64.29,0.0,23.81,0.0
25-C28-B02-Jul,2025,28,Batea 02,2025-07-04 20:15:00,2025-07-04 04:53:40.000,2025-07-04 14:34:12.000,14912.047495732277,91.817,0.5348242811501598,0.4270958083832335,0.395134253732261,11.187579872204473,79.85722104178738,65.40532551025832,9.350797121661603,1.7133700518568622,91.817,24.15474648923754,12.9,62.9,0.0,24.19,0.0
25-C28-B03-Jul,2025,28,Batea 03,2025-07-05 08:44:00,2025-07-04 18:54:02.000,2025-07-05 04:18:02.000,15223.858254105444,89.507,0.6163673469387756,0.51403,0.479840636587413,11.56352,83.39669558307395,59.61623464366708,8.981576595544842,1.6546624411792952,89.507,23.297201486719718,10.2,61.22,0.0,28.57,0.0
25-C28-B04-Jul,2025,28,Batea 04,2025-07-05 19:42:00,2025-07-05 06:00:02.000,2025-07-05 15:57:09.000,15843.164767524082,90.301,0.5307966706302021,0.40714574081550264,0.395851901641523,10.21617122473246,76.70465233553713,86.28394777300751,9.229497083131864,1.103840402471397,90.301,23.111268425739624,9.84,37.7,0.0,52.46,0.0
25-C28-B05-Jul,2025,28,Batea 05,2025-07-06 05:05:00,2025-07-05 15:57:20.000,2025-07-06 01:22:27.000,15391.978661689975,90.176,0.6318910256410256,0.519343137254902,0.439692739027085,11.776722756410257,82.18871865256375,51.0654506904182,8.846524598768767,2.0118496200026983,90.176,23.429169480726895,11.59,53.62,0.0,34.78,0.0
25-C28-B06-Jul,2025,28,Batea 06,2025-07-06 18:14:00,2025-07-06 01:22:40.000,2025-07-06 11:41:35.000,15307.105986138515,92.575,0.565775827682489,0.4320654316121403,0.41294066913465,12.480893498205027,76.3668948851971,79.12741439457913,9.255203335449774,2.228500344030949,92.575,23.357854983679797,12.9,59.68,0.0,27.42,0.0
