Repository: jmeoa/marcobre_v1

# Marcobre Bateas — Quarto EDA (Fase 0)

Este repo genera un reporte HTML reproducible (Quarto) para auditoría de datos y EDA.

## Estructura
- `data/raw/` : inputs (bateas.csv, turnos.csv)
- `data/processed/` : outputs procesados (se generan al render)
- `src/` : funciones para ventanas operacionales y agregación de turnos
- `index.qmd` : reporte principal
- `.devcontainer/` : configuración para GitHub Codespaces

## Ejecutar en Codespaces
1. Abrir el repo en Codespaces.
2. Esperar `postCreateCommand` (instala dependencias + Quarto).
3. Render:
   - `quarto render` (genera `_site/`)
   - o `quarto preview --no-watch-inputs --no-browse`

File: data/raw/bateas.csv (part 4 of 7)
codigo_de_batea,ano,ciclo,n_batea,fecha_rebose,inicio_de_carga,fin_de_carga,tms,horas_de_lixiviacion,cut_pct,cusac_pct,pctc,fet_pct,indice_solubilidad,pctrec_cusac,p80_mm,pcthumedad_inicial,tiempo_de_lixiviacion_h,ratio_de_curado_kg_tn,pctoxi_2,pctoxi_3,pctoxi_3m,pctoxi_4,pctoxi_4m
25-C28-B07-Jul,2025,28,Batea 07,2025-07-07 01:15:00,2025-07-06 11:41:32.000,2025-07-06 21:10:11.000,15477.058874118946,98.741,0.5801703163017031,0.46702526648243187,0.44215841670894,10.433414436334145,80.49795954048207,66.87765858898005,9.180363197797154,2.11827172957915,98.741,23.44067999865292,10.17,54.24,0.0,35.59,0.0
25-C28-B08-Jul,2025,28,Batea 08,2025-07-07 10:55:00,2025-07-06 21:10:20.000,2025-07-07 06:23:07.000,15061.38657373796,97.992,0.6028915662650602,0.43805423594616,0.472941761527847,9.511887550200802,72.65887606620959,74.45315680376657,8.786980104124176,1.739388219350467,97.992,23.374351149543067,5.97,55.22,0.0,38.81,0.0
25-C28-B09-Jul,2025,28,Batea 09,2025-07-07 21:25:00,2025-07-07 06:23:20.000,2025-07-07 16:40:20.000,15183.703687293852,104.11,0.5762209767814251,0.4725019984012789,0.418116760292103,10.712049639711768,82.0001383914405,72.90371226042156,9.610584858408627,2.015335007138286,104.11,21.701523545713588,4.62,64.62,0.0,30.77,0.0
25-C28-B11-Jul,2025,28,Batea 11,2025-07-08 09:55:00,2025-07-07 18:32:33.000,2025-07-08 05:05:00.000,,100.85,0.5943245403677059,0.514405762304922,0.398925885925823,13.266706634692248,86.5530072149909,77.98938162466017,9.089215738156073,1.6823899371069184,100.85,,21.21,63.64,0.0,15.15,0.0
25-C28-B12-Jul,2025,28,Batea 12,2025-07-08 18:58:00,2025-07-08 05:05:07.000,2025-07-08 14:49:40.000,15856.927107495434,105.49,0.5972941176470588,0.49598039215686274,0.447675483822545,12.09078431372549,83.03788326439499,79.13561156738463,9.740078739080051,1.9240035409733194,105.49,20.157075837389385,17.46,65.08,0.0,17.46,0.0
25-C28-B13-Jul,2025,28,Batea 13,2025-07-09 05:30:00,2025-07-08 14:49:47.000,2025-07-09 00:34:44.000,15708.120966398223,102.84,0.6683073229291717,0.5646800000000001,0.40598453758215,13.041696678671467,84.4940614334471,66.55669049429007,9.573072100491974,2.699944459872258,102.84,21.29864216639281,12.7,77.78,0.0,9.52,0.0
25-C28-B14-Jul,2025,28,Batea 14,2025-07-09 12:30:00,2025-07-09 00:34:52.000,2025-07-09 14:01:47.330,13889.05440297983,110.18,0.6518429487179487,0.5833529411764705,0.345374876041603,11.693589743589744,89.49286669800065,86.93228962303108,9.032082334857568,2.4371002881439314,110.18,22.35654427524344,1.1,85.71,0.0,13.19,0.0
25-C28-B15-Jul,2025,28,Batea 15,2025-07-10 02:45:00,2025-07-09 09:21:00.000,2025-07-09 22:34:00.000,15719.908383250451,101.917,0.5848762968874701,0.5169867947178871,0.3899534432262,11.988587390263369,88.39250239223749,85.14380796758135,9.304949720323737,1.9711375452079567,101.917,19.3096259141175,4.69,82.81,0.0,12.5,0.0
25-C29-B01-Jul,2025,29,Batea 01,2025-07-10 10:36:00,2025-07-09 23:46:00.000,2025-07-10 08:48:00.000,14670.021939447126,112.02,0.6915986949429036,0.5940312119983786,0.358899682813127,12.86827079934747,85.89247150725467,82.41358194989944,8.937987078811028,2.4599605089951737,112.02,20.9259215430104,6.12,81.63,0.0,12.24,0.0
25-C29-B02-Jul,2025,29,Batea 02,2025-07-10 21:37:00,2025-07-10 08:49:00.000,2025-07-10 18:41:00.000,15871.703931904794,104.958,0.6774653465346535,0.5652397938961552,0.391919540547694,13.838693069306933,83.43449547455816,84.09595016804185,9.624838426171648,2.4360466443029596,104.958,16.4937977298771,2.78,80.56,0.0,16.67,0.0
25-C29-B03-Jul,2025,29,Batea 03,2025-07-11 07:50:00,2025-07-10 18:41:00.000,2025-07-11 04:22:00.000,15710.179249119003,115.487,0.5666666666666665,0.4441736863217008,0.358741875343344,14.191666666666666,78.38359170382957,70.57562767779174,8.478058349353857,1.4417863919761453,115.487,20.73849926845294,5.08,79.66,0.0,15.25,0.0
25-C29-B04-Jul,2025,29,Batea 04,2025-07-12 01:22:00,2025-07-11 04:22:00.000,2025-07-11 22:13:00.000,15966.096315851688,108.41,0.5556,0.4492755102040817,0.372654945155069,15.30548,80.86312278691176,85.69902758379659,9.411047134877386,1.7833641987469955,108.41,16.70200877144333,3.7,85.19,0.0,11.11,0.0
25-C29-B05-Jul,2025,29,Batea 05,2025-07-12 13:05:00,2025-07-11 22:13:00.000,2025-07-12 08:01:00.000,15941.81882066051,106.55,0.5204180064308681,0.4153267842822775,0.393180130393677,14.431792604501606,79.80638239838636,83.41415996694252,8.676914805173096,2.365146860236952,106.55,20.660425202001257,11.54,76.92,0.0,11.54,0.0
25-C29-B06-Jul,2025,29,Batea 06,2025-07-12 21:10:00,2025-07-12 08:01:00.000,2025-07-12 18:18:00.000,16640.646245245232,109.94,0.529718875502008,0.4181501393866986,0.312828247227353,24.96566265060241,78.93812335654886,78.0322785244075,9.7011790461962,2.9813068724041987,109.94,20.812999073715257,5.33,84.0,0.0,10.67,0.0
25-C29-B07-Jul,2025,29,Batea 07,2025-07-13 08:48:00,2025-07-12 18:18:00.000,2025-07-13 05:21:00.000,,107.76,0.7089728453364817,0.554052443384982,0.293855821920975,31.312436048799682,78.14861274722395,,9.28302072412308,2.468694238786159,107.76,,0.0,83.58,0.0,16.42,0.0
25-C29-B08-Jul,2025,29,Batea 08,2025-07-14 02:42:00,2025-07-13 05:21:00.000,2025-07-13 16:22:00.000,15697.00854197349,100.42,0.7305511182108626,0.5785841938046067,0.185893711114651,28.620726837060705,79.19831745950556,,9.762988028638219,2.768777614138439,100.42,20.302317150604196,0.0,86.57,0.0,13.43,0.0
25-C29-B09-Jul,2025,29,Batea 09,2025-07-14 16:08:00,2025-07-13 16:22:00.000,2025-07-14 02:25:00.000,14836.202090592335,97.703,0.5910657051282051,0.47916832076220717,0.192787524855128,23.82059294871795,81.06853715328877,,9.112987188004452,2.264808362369338,97.703,19.77025089524354,0.0,88.33,0.0,11.67,0.0
25-C29-B11-Jul,2025,29,Batea 11,2025-07-15 05:12:00,2025-07-14 02:48:00.000,2025-07-14 11:59:00.000,14664.758487634015,95.363,0.5702788844621515,0.4649028733306354,0.282828955777108,18.643194555644513,81.5220212421332,,8.494313912766398,2.025932070857726,95.363,19.253284190576974,0.0,85.45,0.0,14.55,0.0
25-C29-B12-Jul,2025,29,Batea 12,2025-07-15 13:00:00,2025-07-14 12:01:00.000,2025-07-15 01:11:00.000,14478.478633888797,96.228,0.5105263157894736,0.4048728813559322,0.358641144468772,14.32547846889952,79.30499737899704,,9.050499354217571,2.225292855964362,96.228,20.02202944366013,0.0,91.04,0.0,8.96,0.0
25-C29-B13-Jul,2025,29,Batea 13,2025-07-15 22:29:00,2025-07-15 01:11:00.000,2025-07-15 10:31:00.000,14916.252535391644,97.105,0.48698959167333866,0.38217703349282295,0.380338153348233,14.794035228182546,78.47745414427224,,8.278327347443335,1.5298882004776573,97.105,19.150863996624743,0.0,87.72,0.0,12.28,0.0
25-C29-B14-Jul,2025,29,Batea 14,2025-07-16 02:24:00,2025-07-15 10:31:00.000,2025-07-15 19:16:00.000,13515.139377471847,103.33,0.4119839679358718,0.3368585858585858,0.374197974022901,12.85310621242485,81.76497438633831,,9.087841801611852,2.6006098481417745,103.33,19.472729998703617,0.0,98.08,0.0,1.92,0.0
25-C29-B15-Jul,2025,29,Batea 15,2025-07-16 12:47:00,2025-07-15 19:16:00.000,2025-07-16 06:13:00.000,15210.357263238013,102.404,0.5623176661264181,0.4362715603690333,0.400619823528579,11.895056726094003,77.58453746871122,,8.79476129147295,1.8433320648037403,102.404,23.13831350462226,5.88,77.94,0.0,16.18,0.0
25-C30-B01-Jul,2025,30,Batea 01,2025-07-16 23:46:00,2025-07-16 07:28:00.000,2025-07-16 17:18:00.000,13952.359416559417,101.36,0.6064619066613482,0.4508550488599348,0.541643690473855,11.163222975668129,74.34185789870143,81.42679552925833,6.709490475421578,1.8269109445580032,101.36,24.269726306060438,14.04,61.4,0.0,24.56,0.0
25-C30-B02-Jul,2025,30,Batea 02,2025-07-17 11:18:00,2025-07-16 17:18:00.000,2025-07-17 02:42:00.000,15130.608429118773,99.216,0.553728949478749,0.4256349206349207,0.471917210838947,10.66495589414595,76.8670160799053,70.37065092427,7.985340974393672,2.003831417624521,99.216,24.551560246686666,12.73,60.0,0.0,27.27,0.0
25-C30-B03-Jul,2025,30,Batea 03,2025-07-17 19:11:00,2025-07-17 02:42:00.000,2025-07-17 12:21:55.000,15194.765965656956,105.97,0.5774077046548957,0.4517714171337069,0.430841144670223,10.501805778491171,78.24132125215077,70.00507664544605,9.015645603160905,1.5628014663322398,105.97,23.194976783245085,4.41,64.71,0.0,30.88,0.0
25-C30-B04-Jul,2025,30,Batea 04,2025-07-18 10:30:00,2025-07-17 12:21:00.000,2025-07-18 04:18:30.000,16029.704546963161,104.21700000000001,0.6964799999999999,0.5300359712230216,0.398638590814769,12.20004,76.10210935317909,71.4260625723895,9.05838779133694,1.2706051554375484,104.21700000000001,18.006904473861518,2.35,80.0,0.0,17.65,0.0
25-C30-B05-Jul,2025,30,Batea 05,2025-07-18 22:00:00,2025-07-18 04:18:30.000,2025-07-18 16:52:30.000,15832.46323930752,98.76,0.6780314960629922,0.5330205811138015,0.413559153688381,13.877992125984251,78.61295296882219,61.324717314432306,9.347044239835002,1.6128309762147661,98.76,20.43740157193209,1.59,61.9,0.0,36.51,0.0
25-C30-B06-Jul,2025,30,Batea 06,2025-07-19 09:06:00,2025-07-18 16:52:30.000,2025-07-19 02:31:30.000,15432.345161290323,97.793,0.5488076311605723,0.42869033293221026,0.390294763983732,11.651687177451368,78.11304154529556,78.56573962732402,8.931339924843318,1.8548387096774195,97.793,24.807487709494897,3.17,87.3,0.0,9.52,0.0
25-C30-B07-Jul,2025,30,Batea 07,2025-07-19 17:25:00,2025-07-19 02:31:00.000,2025-07-19 12:19:50.000,15551.277271653953,96.344,0.5940983606557377,0.4815981825365468,0.437393556243691,11.364180327868851,81.06371174042316,73.83055280194746,9.147141883533845,1.6986266014288613,96.344,25.696557333200943,4.0,72.0,0.0,24.0,0.0
25-C30-B08-Jul,2025,30,Batea 08,2025-07-20 09:57:00,2025-07-19 12:19:00.000,2025-07-19 23:03:00.000,15917.685749788472,72.4862,0.5936085748312823,0.47563008130081297,0.417293615813459,15.186939261611752,80.12520395885426,81.01150727538,9.52287632279389,1.572559053991637,72.4862,24.275231994601974,0.0,100.0,0.0,0.0,0.0
25-C30-B09-Jul,2025,30,Batea 09,2025-07-20 15:17:00,2025-07-19 23:03:00.000,2025-07-20 08:47:55.000,15215.191293305548,100.46919999999999,0.6547694753577107,0.5160483870967741,0.503206548541371,13.634340222575517,78.81375148327568,,8.977234082273936,1.7106505600416775,100.46919999999999,26.025247609510103,11.63,86.05,0.0,2.33,0.0
25-C30-B11-Jul,2025,30,Batea 11,2025-07-21 01:12:00,2025-07-20 09:05:05.000,2025-07-20 19:03:05.000,15779.287838749267,86.35373,0.48713147410358565,0.40391902672516955,0.398325765346765,11.396733067729084,82.91786677681979,86.70445565208082,9.583786465349194,1.870100505290625,86.35373,24.657100835928034,16.36,74.55,0.0,9.09,0.0
25-C30-B12-Jul,2025,30,Batea 12,2025-07-21 10:08:00,2025-07-20 19:03:05.000,2025-07-21 04:46:15.000,15584.706852791878,104.721,0.5332526230831316,0.42655102040816323,0.399818464386171,15.81505246166263,79.99042141451706,72.53036411698488,9.441472546343059,2.0568950930626055,104.721,27.529530028466745,31.03,68.97,0.0,0.0,0.0
25-C30-B13-Jul,2025,30,Batea 13,2025-07-21 21:07:00,2025-07-21 04:46:42.000,2025-07-21 14:39:42.000,15330.010731914646,103.8446,0.5471146245059288,0.4549780963759459,0.482566169100771,9.874189723320159,83.159556699259,75.76639518872877,9.640861798651404,1.554002492199801,103.8446,27.7266082342298,35.62,64.38,0.0,0.0,0.0
25-C30-B14-Jul,2025,30,Batea 14,2025-07-22 07:50:00,2025-07-21 14:39:54.000,2025-07-21 23:53:54.000,14096.181613404906,101.14,0.5176188573711545,0.4202337398373984,0.410600904365134,13.065521374350778,81.18594093956533,82.59634045564383,9.580873262869645,2.1370340641147845,101.14,27.78268994053058,26.32,73.68,0.0,0.0,0.0
25-C30-B15-Jul,2025,30,Batea 15,2025-07-22 17:03:00,2025-07-21 23:53:04.000,2025-07-22 09:41:04.000,15535.805550230647,103.3675,0.5794779116465864,0.44974031162604877,0.375922800253963,16.662248995983937,77.6112950272965,76.30595703201311,9.181885207475238,2.142822182976519,103.3675,28.14733390552553,19.67,80.33,0.0,0.0,0.0
25-C31-B01-Jul,2025,31,Batea 01,2025-07-23 00:47:00,2025-07-22 10:20:04.000,2025-07-22 19:58:01.000,14751.614492658733,108.3,0.515010060362173,0.41369047619047616,0.381133530941018,17.603782696177063,80.32667864770538,77.02105428830679,10.062195983498599,2.2288423660102903,108.3,26.19417159442514,19.3,80.7,0.0,0.0,0.0
25-C31-B02-Jul,2025,31,Batea 02,2025-07-23 14:56:00,2025-07-22 19:58:14.000,2025-07-23 09:39:32.000,15633.283253133724,101.56,0.5961196443007275,0.4554945710535736,0.463217668773322,16.066168148746968,76.40992465327781,66.17121742389442,9.087747072444275,2.218643650652205,101.56,25.44242232051266,21.95,78.05,0.0,0.0,0.0
25-C31-B03-Jul,2025,31,Batea 03,2025-07-24 04:45:00,2025-07-23 09:39:41.000,2025-07-23 21:47:53.580,15571.2861677116,98.539,0.6297254901960784,0.5123529411764706,0.427650621080187,16.102588235294117,81.36131523228298,62.22340649255479,9.772380755619682,2.5820434952978055,98.539,17.40201895887825,21.31,78.69,0.0,0.0,0.0
25-C31-B04-Jul,2025,31,Batea 04,2025-07-24 16:30:00,2025-07-24 01:26:00.000,2025-07-24 11:26:00.000,15303.160905550147,99.334,0.6072596729158357,0.49408837579617837,0.392007669016314,15.813562026326288,81.36360733847997,71.43355015257083,8.930762402145726,1.7516634209672184,99.334,26.637191964277157,25.71,74.29,0.0,0.0,0.0
25-C31-B05-Jul,2025,31,Batea 05,2025-07-25 01:55:00,2025-07-24 11:26:00.000,2025-07-24 21:08:00.000,15048.597460189478,99.63,0.5021632653061225,0.3975612244897959,0.392230313300954,16.85983673469388,79.16971470373079,70.77667686960683,9.595877954594599,2.4591816166095546,99.63,28.614378477771773,16.39,83.61,0.0,0.0,0.0
25-C31-B06-Jul,2025,31,Batea 06,2025-07-25 12:10:00,2025-07-24 21:08:00.000,2025-07-25 06:41:00.000,15252.702541774584,99.254,0.5274849094567404,0.41438123752495015,0.394837196010069,16.061408450704224,78.55793219785636,78.6060022822624,8.838734850750363,1.798206658675097,99.254,26.848392068055652,21.21,69.7,0.0,9.09,0.0
25-C31-B07-Jul,2025,31,Batea 07,2025-07-25 21:23:00,2025-07-25 06:41:00.000,2025-07-25 16:16:00.000,15235.14594954475,99.154,0.532863471606927,0.41379792332268367,0.395241299660405,16.90189287152638,77.65552442069561,75.95843809334019,9.616006339466784,2.012181955590744,99.154,27.142360760688717,17.91,59.7,0.0,22.39,0.0
25-C31-B08-Jul,2025,31,Batea 08,2025-07-26 07:10:00,2025-07-25 16:16:00.000,2025-07-26 01:52:00.000,15206.204599663439,104.05,0.5142914171656686,0.4075204081632653,0.401264438904029,15.26710737179487,79.23920068687259,74.02091474359267,9.635561312599918,2.499329317367022,104.05,27.192520149476522,19.67,65.57,0.0,14.75,0.0
25-C31-B09-Jul,2025,31,Batea 09,2025-07-26 17:18:00,2025-07-26 01:52:00.000,2025-07-26 11:34:00.000,15381.78665525377,105.97,0.50124,0.3916093117408907,0.380875992884167,19.017960000000002,78.12810464864948,75.33707069943695,9.251840369789443,2.3242189051564575,105.97,27.03772195392774,18.75,62.5,0.0,18.75,0.0
25-C31-B11-Jul,2025,31,Batea 11,2025-07-27 03:18:00,2025-07-26 12:19:00.000,2025-07-26 22:12:00.000,15303.35650235207,110.97,0.5581048387096774,0.4392914979757085,0.397025130052948,16.910040322580645,78.71128639402912,79.58044937172984,9.618543361031186,2.7741010015751524,110.97,26.739711274752985,16.44,67.12,0.0,16.44,0.0
25-C31-B12-Jul,2025,31,Batea 12,2025-07-27 12:57:00,2025-07-26 22:13:00.000,2025-07-27 07:50:00.000,15397.66435080917,113.41,0.6035345512311356,0.4772287968441814,0.405699928171603,15.966123907863379,79.07232417277417,78.06877719685119,9.059672183455985,2.447640960408206,113.41,27.042935926359885,19.35,61.29,0.0,19.35,0.0
25-C31-B13-Jul,2025,31,Batea 13,2025-07-28 01:40:00,2025-07-27 07:50:00.000,2025-07-27 18:47:00.000,14439.18081021061,111.35,0.599920095884938,0.48462689545091775,0.45551715749065,11.614782261286457,80.7819072531731,79.38927396444858,9.27309132433927,2.962494555036224,111.35,26.51851181458224,21.13,67.61,0.0,11.27,0.0
25-C31-B14-Jul,2025,31,Batea 14,2025-07-28 09:13:00,2025-07-27 18:47:00.000,2025-07-28 02:47:00.000,12766.200269701883,114.71,0.49314285714285716,0.4271938775510204,0.442454856648643,9.450448979591837,86.62680019864261,77.85964581206866,8.971854935506146,2.3094561547146992,114.71,26.06493937842016,28.57,52.38,0.0,19.05,0.0
25-C31-B15-Jul,2025,31,Batea 15,2025-07-28 22:00:00,2025-07-28 02:48:00.000,2025-07-28 12:17:00.000,15042.274709203966,113.415,0.5723779023218575,0.45198207171314736,0.381322488946572,19.27001601281025,78.96567457962247,76.52025444582688,9.390839239048807,2.2975142296442774,113.415,26.47265973110944,18.18,63.64,0.0,18.18,0.0
25-C32-B01-Jul,2025,32,Batea 01,2025-07-29 04:14:00,2025-07-28 13:12:09.000,2025-07-29 00:59:13.000,14317.807591042987,117.44,0.554910536779324,0.46243131868131865,0.370252352086769,20.438369781312126,83.334391407532,81.88256793828168,9.226864166405914,1.473936202566843,117.44,25.161200033868507,21.74,60.87,0.0,17.39,0.0
25-C32-B02-Jul,2025,32,Batea 02,2025-07-29 15:18:00,2025-07-29 00:59:23.000,2025-07-29 10:55:06.000,15481.94949362979,118.842,0.5536345776031434,0.4237495037713379,0.356086981296548,19.76220039292731,76.53956615316217,76.96239419682315,9.396290095157037,2.087341932520924,118.842,25.00243171073225,11.59,76.81,0.0,11.59,0.0
25-C32-B03-Jul,2025,32,Batea 03,2025-07-30 04:49:00,2025-07-29 14:15:40.000,2025-07-30 01:17:35.000,17152.25700317125,114.7,0.54948,0.43027653517690123,0.192625938616797,31.861559999999997,78.30613219351046,72.14009029546884,9.578167389485118,1.8075509321545262,114.7,24.28317208722407,17.65,56.86,0.0,25.49,0.0
25-C32-B04-Jul,2025,32,Batea 04,2025-07-30 17:08:00,2025-07-30 01:17:43.000,2025-07-30 11:52:12.000,16361.982130378357,110.32,0.5595944212888747,0.4193138756752399,0.204249691383153,30.657371640109456,74.93174694441443,85.71870945714464,9.85171165121279,2.0240590995307977,110.32,22.669591589404877,11.43,65.71,0.0,22.86,0.0
25-C32-B05-Jul,2025,32,Batea 05,2025-07-31 03:01:00,2025-07-30 11:52:12.000,2025-07-30 21:42:40.000,15464.078239372291,110.74,0.6155959595959597,0.4743197278911564,0.198820259681761,29.41935353535354,77.05049399649593,82.80434213614033,10.118352757582688,2.6191546639024494,110.74,23.1976225963929,8.7,68.12,0.0,23.19,0.0
25-C32-B06-Jul,2025,32,Batea 06,2025-08-01 05:48:00,2025-07-30 21:42:40.000,2025-07-31 23:17:39.000,15082.90801390235,93.428,0.5674215335717123,0.43625398724082926,0.283647095392325,24.182677791021057,76.8835797426948,85.93952237009388,9.193169849849435,1.9571761966825962,93.428,22.640695334033428,9.0,79.0,0.0,12.0,0.0
25-C32-B07-Ago,2025,32,Batea 07,2025-08-01 14:50:00,2025-07-31 23:17:39.000,2025-08-01 08:38:55.000,14684.075571243564,96.391,0.49710317460317455,0.3984938524590164,0.252260340835137,22.56297619047619,80.16320812618515,85.69253867806947,9.214735203345368,2.0277850864454017,96.391,22.92891329543639,14.29,78.57,0.0,7.14,0.0
25-C32-B08-Ago,2025,32,Batea 08,2025-08-02 01:43:00,2025-08-01 08:38:55.000,2025-08-01 18:33:26.000,14477.546315167909,94.769,0.6296087131908027,0.44492436305732486,0.375044996084337,16.966841468334007,70.66680522931243,85.78376612650817,9.795709754798883,1.9667773891663871,94.769,24.381807156500756,21.74,52.17,0.0,26.09,0.0
25-C32-B09-Ago,2025,32,Batea 09,2025-08-02 12:00:00,2025-08-01 19:55:26.000,2025-08-02 07:16:00.000,14761.922859771928,94.875,0.7093700159489632,0.5177441676551997,0.397654706334375,13.637200956937797,72.98647476135355,89.65317879594839,9.204181759746977,2.0832922540997076,94.875,28.844854425901605,38.89,50.0,0.0,11.11,0.0
25-C32-B11-Ago,2025,32,Batea 11,2025-08-02 22:31:00,2025-08-02 07:16:00.000,2025-08-02 17:12:10.000,15211.20851427092,96.135,0.7037766171153074,0.52337907716786,0.391481006126625,20.166532744073926,74.36721602276666,79.00036485380156,9.351427390375655,2.2164533667336075,96.135,29.073693778165808,31.25,50.0,0.0,18.75,0.0
25-C32-B12-Ago,2025,32,Batea 12,2025-08-03 07:04:00,2025-08-02 17:12:10.000,2025-08-03 03:05:10.000,15585.805180610847,95.863,0.6813795853269535,0.5265475239616613,0.395206699773194,22.675358851674634,77.27668032628281,75.87858950257778,9.084099282805518,1.9514017324430792,95.863,29.452718407338647,21.43,57.14,0.0,21.43,0.0
25-C32-B13-Ago,2025,32,Batea 13,2025-08-03 18:31:00,2025-08-03 03:05:10.000,2025-08-03 12:40:32.000,15302.52278700352,94.468,0.9061465721040188,0.6973026576755256,0.396599515543889,25.00579196217494,76.95252392297087,,8.144442366407766,1.8061936152238123,94.468,29.054542723067605,31.58,52.63,0.0,15.79,0.0
25-C32-B14-Ago,2025,32,Batea 14,2025-08-04 00:42:00,2025-08-03 12:40:32.000,2025-08-03 21:20:09.000,13329.630457833018,101.16,0.7602073365231258,0.5907211346384339,0.49808635245854,19.12292663476874,77.70526621594422,85.45688351112138,7.962523346682447,2.246769889754933,101.16,27.2297186376502,28.57,42.86,0.0,28.57,0.0
25-C32-B15-Ago,2025,32,Batea 15,2025-08-04 13:00:00,2025-08-03 21:20:09.000,2025-08-04 07:23:49.000,15499.374389216513,100.16,0.8397614314115308,0.6451472962066183,0.394184565990335,21.770457256461235,76.82506865339228,88.68593474024668,8.850941179318975,2.4705865264503384,100.16,27.675789698742523,34.21,44.74,0.0,21.05,0.0
25-C33-B01-Ago,2025,33,Batea 01,2025-08-04 21:10:00,2025-08-04 08:27:09.000,2025-08-04 17:48:39.000,14962.049862261232,104.5,0.856155679110405,0.6745092265410286,0.373878731262021,19.7148927720413,78.78347863578765,73.87995896874868,9.36489313804732,1.591358443427834,104.5,28.33382620990423,32.35,38.24,0.0,29.41,0.0
25-C33-B02-Ago,2025,33,Batea 02,2025-08-05 08:35:00,2025-08-04 17:48:09.000,2025-08-05 03:20:39.000,15200.765183032361,101.08,0.596488427773344,0.4791847183930681,0.337563122900757,15.262529928172388,80.33428581034443,68.13622877256749,9.352833458879065,2.5342063155144823,101.08,27.314498271312694,27.78,27.78,0.0,44.44,0.0
25-C33-B03-Ago,2025,33,Batea 03,2025-08-05 17:15:00,2025-08-05 03:20:00.000,2025-08-05 13:53:00.000,15940.829432606313,104.1,0.7858823529411765,0.6148771790808241,0.379191527810702,19.610831643002026,78.24035961357791,75.19228517431041,9.413356103737456,2.1554785624458965,104.1,26.361167954005044,12.5,31.25,0.0,56.25,0.0
25-C33-B04-Ago,2025,33,Batea 04,2025-08-06 07:55:00,2025-08-05 13:53:00.000,2025-08-06 02:34:00.000,15613.30024726762,99.971,0.809430894308943,0.6619117647058823,0.38716502482851,23.129756097560975,81.77495686904734,86.10806002800015,9.66041703375353,1.7042291156659553,99.971,24.86713376035166,0.0,66.67,0.0,33.33,0.0
25-C33-B05-Ago,2025,33,Batea 05,2025-08-06 18:45:00,2025-08-06 02:34:00.000,2025-08-06 12:17:00.000,15377.696472145706,107.042,0.7586833602584814,0.605234693877551,0.398953061816262,18.068174474959612,79.77434666174162,73.38996810500976,9.703459932839827,2.3514321047389695,107.042,26.176370774223695,23.53,58.82,0.0,17.65,0.0
25-C33-B06-Ago,2025,33,Batea 06,2025-08-07 03:53:00,2025-08-06 12:17:00.000,2025-08-06 22:01:00.000,15375.937397319498,108.83,0.84121163810283,0.6455217912834866,0.398319849363264,20.98860103626943,76.73714461907835,78.18378287453575,9.855781428328743,2.2135754431474277,108.83,27.197809509501543,28.57,47.62,0.0,23.81,0.0
25-C33-B07-Ago,2025,33,Batea 07,2025-08-07 13:47:00,2025-08-06 22:01:00.000,2025-08-07 07:44:00.000,15170.86085465483,109.33,0.8312549019607842,0.6551938775510204,0.389611259450155,22.893098039215687,78.8198512881588,67.42050284921685,8.792401708818845,1.9970229027465818,109.33,27.184842014219385,15.38,69.23,0.0,15.38,0.0
25-C33-B08-Ago,2025,33,Batea 08,2025-08-08 07:42:00,2025-08-07 07:44:00.000,2025-08-08 00:58:00.000,15562.610559905093,101.02,0.8104099678456591,0.6450579073482428,0.386497033410874,20.583681672025723,79.5964922621846,73.94130751735445,9.232376185216992,1.8255705279769472,101.02,24.581694649052714,8.7,73.91,0.0,17.39,0.0
25-C33-B09-Ago,2025,33,Batea 09,2025-08-08 17:50:00,2025-08-08 00:58:00.000,2025-08-08 11:16:00.000,15242.100210021,102.76,0.6361224489795918,0.48194897959183675,0.297963607952146,21.683102040816326,75.76355470003209,,9.746223427570419,2.618833311902619,102.76,23.009549439969838,4.55,95.45,0.0,0.0,0.0
25-C33-B11-Ago,2025,33,Batea 11,2025-08-09 02:27:00,2025-08-08 11:24:00.000,2025-08-08 22:03:00.000,14908.066385213198,105.39,0.5892985971943887,0.43707139975796694,0.385618193403181,16.38496210610291,74.16807062477913,70.40635666754181,9.619150843777525,2.3062491139371017,105.39,22.794103656406236,0.0,100.0,0.0,0.0,0.0
25-C33-B12-Ago,2025,33,Batea 12,2025-08-09 12:02:00,2025-08-08 22:03:00.000,2025-08-09 07:44:00.000,15256.504396225631,105.86,0.5890873015873016,0.44748991935483867,0.371972392529029,18.694722222222225,75.96326013972336,74.14078937464565,9.450407582620738,2.601478573636163,105.86,25.84547961534697,5.88,94.12,0.0,0.0,0.0
25-C33-B13-Ago,2025,33,Batea 13,2025-08-09 23:00:00,2025-08-09 07:45:00.000,2025-08-09 17:32:00.000,14973.018447344224,104.56,0.5795690343176376,0.4324380990415336,0.392571226612583,19.159098164405428,74.613734246632,78.51971916049581,9.95973033248995,2.0090415749723625,104.56,26.019068069437022,15.0,85.0,0.0,0.0,0.0
25-C33-B14-Ago,2025,33,Batea 14,2025-08-10 07:25:00,2025-08-09 17:32:00.000,2025-08-10 02:19:00.000,13728.480394113982,109.64,0.5805833000399521,0.4401892430278884,0.476893115813823,21.836921850079737,75.81844724049027,82.89885026023744,9.700554863925287,2.6348908218866574,109.64,25.162704443682596,28.57,71.43,0.0,0.0,0.0
25-C33-B15-Ago,2025,33,Batea 15,2025-08-10 18:01:00,2025-08-10 02:19:00.000,2025-08-10 11:44:00.000,14759.004269758236,109.35,0.6150019896538002,0.4645102040816326,0.391512355731968,23.220573020294466,75.52987012987013,84.70541303755101,8.995546471880077,1.84221688109713,109.35,24.78403625551955,12.9,87.1,0.0,0.0,0.0
25-C34-B01-Ago,2025,34,Batea 01,2025-08-11 06:42:00,2025-08-10 17:58:00.000,2025-08-11 03:07:00.000,14367.779957494919,105.39,0.6618367346938776,0.5041863207547169,0.377769126647105,29.740367346938772,76.1798634504506,85.5656560788449,9.217962141304593,2.2061138620946275,105.39,27.48901128298044,6.67,93.33,0.0,0.0,0.0
25-C34-B02-Ago,2025,34,Batea 02,2025-08-11 18:01:00,2025-08-11 03:07:00.000,2025-08-11 12:43:00.000,15438.155953850448,104.95,0.5707453168593065,0.4328061224489796,0.296773900438068,28.525279106858047,75.83174310226883,77.33333070171295,9.551671150415796,2.4136791792007113,104.95,28.351919140369212,29.41,70.59,0.0,0.0,0.0
25-C34-B03-Ago,2025,34,Batea 03,2025-08-12 04:17:00,2025-08-11 12:43:00.000,2025-08-11 23:31:00.000,15224.47178724521,103.57,0.5992047713717694,0.44341463414634147,0.30639366028566,29.21200795228628,74.00051790829785,76.8518877179631,10.06631979393921,2.2819525850756714,103.57,28.518375189139526,15.0,85.0,0.0,0.0,0.0
25-C34-B04-Ago,2025,34,Batea 04,2025-08-12 14:30:00,2025-08-11 23:31:00.000,2025-08-12 09:49:00.000,15373.998156298905,104.47,0.6943775100401607,0.49860204081632653,0.324946720877351,29.492248995983935,71.80561490067397,73.95459477426412,9.749339599469325,2.8928868348982784,104.47,27.574865821261156,21.43,78.57,0.0,0.0,0.0
25-C34-B05-Ago,2025,34,Batea 05,2025-08-13 00:35:00,2025-08-12 09:49:00.000,2025-08-12 19:30:00.000,15230.300953712062,104.23,0.6976326530612245,0.4938061224489796,0.339685693676299,28.461632653061226,70.7831149075591,79.67517253648761,10.27147766458268,2.8679786115302153,104.23,28.001395816700906,29.41,70.59,0.0,0.0,0.0
25-C34-B06-Ago,2025,34,Batea 06,2025-08-13 11:39:00,2025-08-12 19:30:00.000,2025-08-13 05:22:00.000,15346.503116330898,106.95,0.6465945512820512,0.46627557160048133,0.321514075107692,26.37920673076923,72.11251172407222,84.67697966692626,9.350761303216082,2.5247515476950175,106.95,27.605890851475685,29.41,70.59,0.0,0.0,0.0
25-C34-B07-Ago,2025,34,Batea 07,2025-08-14 05:56:00,2025-08-13 05:22:00.000,2025-08-13 21:46:00.000,15601.298917568693,98.131,0.66568,0.5198917322834645,0.350202641945124,28.51688,78.099346875896,78.79835150739852,9.234319114787912,2.5892924727229474,98.131,26.4069817303209,33.33,66.67,0.0,0.0,0.0
25-C34-B08-Ago,2025,34,Batea 08,2025-08-14 13:00:00,2025-08-13 21:46:00.000,2025-08-14 07:45:00.000,15313.751188348757,102.66,0.743140428976123,0.585472972972973,0.384293824496195,21.676487252124645,78.78362556315506,78.38501189152461,8.786960185383265,2.186055260930276,102.66,22.521735641557687,25.0,60.0,0.0,15.0,0.0
25-C34-B09-Ago,2025,34,Batea 09,2025-08-14 23:05:00,2025-08-14 07:45:00.000,2025-08-14 18:02:00.000,14657.95516747711,102.68,0.76196,0.6107675261885576,0.38711394327791,17.71116,80.15742639883426,86.48600023751882,9.762702159976802,1.51871024269612,102.68,21.235477253922575,3.57,67.86,0.0,28.57,0.0
25-C34-B11-Ago,2025,34,Batea 11,2025-08-15 09:12:00,2025-08-14 18:02:00.000,2025-08-15 03:54:00.000,15146.944491894666,114.07,0.7150100603621731,0.5120974235104669,0.391862389716426,14.502092555331993,71.62100953531689,76.26633450340839,9.31927126313687,2.202062939729683,114.07,21.566908108191463,0.0,80.95,0.0,19.05,0.0
25-C34-B12-Ago,2025,34,Batea 12,2025-08-15 17:24:00,2025-08-15 03:54:00.000,2025-08-15 13:07:00.000,14764.735019113967,114.2,0.9324184566428003,0.696167141114274,0.394476799276396,18.133890214797137,74.6625226211034,73.65044553377543,9.504793206161015,1.8563213300055406,114.2,23.707575399532747,21.43,35.71,0.0,42.86,0.0
25-C34-B13-Ago,2025,34,Batea 13,2025-08-16 03:30:00,2025-08-15 13:08:34.000,2025-08-15 22:44:02.000,15206.074585635359,119.12,0.8156528791565288,0.6502786624203821,0.428055566015705,17.050405515004055,79.72492699257543,73.46010008336445,9.642357688728836,2.123618784530387,119.12,23.336700320309212,15.0,70.0,0.0,15.0,0.0
25-C34-B14-Ago,2025,34,Batea 14,2025-08-16 11:32:00,2025-08-15 22:44:11.000,2025-08-16 07:24:52.000,13292.372549019608,121.23,0.6739130434782609,0.553959411062475,0.38425857182729,14.27215795771839,82.20042873830275,83.75480476875917,9.097496254063266,2.4341415955695256,121.23,22.018159527104967,0.0,50.0,0.0,50.0,0.0
25-C34-B15-Ago,2025,34,Batea 15,2025-08-16 20:30:00,2025-08-16 07:24:52.000,2025-08-16 16:55:52.000,14711.551972533523,121.3689,0.61376,0.4904073319755601,0.43146450080234,11.650181232380186,79.90213307735273,73.01101243203172,9.570376500262451,2.339670920515644,121.3689,20.58559757326319,0.0,68.42,0.0,31.58,0.0
25-C35-B01-Ago,2025,35,Batea 01,2025-08-17 05:55:00,2025-08-16 18:04:34.000,2025-08-17 02:59:03.000,13999.9561155392,119.605,0.60116,0.5055877648940423,0.463655942418814,12.67828,84.10203022390749,78.32849470613397,9.38136466279228,2.31680075677397,119.605,20.742142153865856,0.0,75.0,0.0,25.0,0.0
25-C35-B02-Ago,2025,35,Batea 02,2025-08-17 16:37:00,2025-08-17 02:59:11.000,2025-08-17 12:19:38.000,14913.1231365025,118.55,0.5658212560386473,0.4448085274378207,0.391413509920992,12.395692431561995,78.61290516937365,,9.106211189095127,2.401026593570028,118.55,21.007690557398554,0.0,66.67,0.0,33.33,0.0
25-C35-B03-Ago,2025,35,Batea 03,2025-08-18 02:55:00,2025-08-17 12:19:38.000,2025-08-17 23:03:06.000,14983.308608051644,115.0647,0.7232250300842359,0.6196158439490446,0.382989004040819,13.117168070597675,85.67400437964326,,9.300827852885183,2.6552195422840175,115.0647,21.188122601145196,0.0,84.21,0.0,15.79,0.0
25-C35-B04-Ago,2025,35,Batea 04,2025-08-18 14:54:00,2025-08-18 01:34:06.000,2025-08-18 10:59:49.000,14958.155248645051,112.694,0.5328048780487804,0.4582247235387045,0.337102836394181,12.567113821138213,86.00235140804251,,9.262168452261136,2.2342794206205827,112.694,21.163490426381532,0.0,56.67,0.0,43.33,0.0
25-C35-B05-Ago,2025,35,Batea 05,2025-08-19 03:40:00,2025-08-18 10:59:49.000,2025-08-18 23:44:44.000,15221.033272837265,110.357,0.6873600000000001,0.6076004775169119,0.366505356982222,15.32644,88.39625196649672,63.27921172366021,9.497765943779967,2.3290986085904417,110.357,20.252889156501944,0.0,68.42,0.0,31.58,0.0
25-C35-B06-Ago,2025,35,Batea 06,2025-08-19 17:52:00,2025-08-19 02:33:01.000,2025-08-19 13:24:39.000,14726.70918110143,107.242,0.6291867954911433,0.5197431302270012,0.326927238084434,14.081828978622326,82.60553685353325,75.62284844104472,9.217222461153554,2.17,107.242,21.875756423468562,0.0,77.78,0.0,22.22,0.0
25-C35-B07-Ago,2025,35,Batea 07,2025-08-20 10:10:00,2025-08-19 19:10:01.000,2025-08-20 04:24:39.000,14735.311813303806,102.871,0.6305057745917961,0.5343277645186952,0.367609792453655,13.660812425328556,84.74589544633929,87.49766201117971,9.102127753047087,1.5019263816590431,102.871,19.630416727007866,0.0,40.0,0.0,60.0,0.0
25-C35-B08-Ago,2025,35,Batea 08,2025-08-21 00:01:00,2025-08-20 09:41:00.000,2025-08-20 20:11:00.000,16159.5335914805,99.098,0.6898311897106109,0.5516954253611557,0.373007779508846,14.25393890675241,79.97542494310758,66.65101465628558,9.430134487621208,1.7776951648402262,99.098,19.515919491711948,0.0,53.33,0.0,46.67,0.0
25-C35-B09-Ago,2025,35,Batea 09,2025-08-21 09:58:00,2025-08-20 20:11:00.000,2025-08-21 04:53:00.000,14083.202090079925,97.867,0.6096734693877551,0.4693122226704316,0.279358159270074,12.326495726495727,76.9776357730841,,9.089511731207848,2.11841750013952,97.867,21.17543053160791,0.0,80.0,0.0,20.0,0.0
25-C35-B11-Ago,2025,35,Batea 11,2025-08-21 18:36:00,2025-08-21 04:53:00.000,2025-08-21 15:09:00.000,15749.728749379674,107.89599999999999,0.6715141829804234,0.5455923978972907,0.317031882862386,13.628035143769967,81.2480825759709,87.51330881793268,9.465484259754241,1.8341514000269676,107.89599999999999,20.949675843274186,0.0,57.14,0.0,42.86,0.0
25-C35-B12-Ago,2025,35,Batea 12,2025-08-22 04:51:00,2025-08-21 15:09:00.000,2025-08-22 00:37:00.000,15175.593416804473,108.029,0.6157440125638005,0.5003642250101173,0.35438004432064,12.186493914409109,81.26172805590569,81.18514128036439,9.308008700515543,2.0170879596818647,108.029,21.230067972154416,0.0,75.0,0.0,25.0,0.0
25-C35-B13-Ago,2025,35,Batea 13,2025-08-22 14:26:00,2025-08-22 00:37:00.000,2025-08-22 09:35:00.000,14741.899576563774,107.2,0.5880693268843208,0.4562196601941747,0.347304700826995,10.596451104100947,77.57923077051045,83.0445601692362,8.888221414839084,1.9037824290406373,107.2,21.353017736640652,0.0,75.0,0.0,25.0,0.0
25-C35-B14-Ago,2025,35,Batea 14,2025-08-22 22:15:00,2025-08-22 09:35:00.000,2025-08-22 18:51:00.000,13710.4691542289,113.434,0.6105491900434611,0.48803427419354833,0.35903544009535,12.497392335045436,79.93365352901513,,9.397235632048558,2.4582444918265813,113.434,20.472930872168707,0.0,74.07,0.0,25.93,0.0
25-C35-B15-Ago,2025,35,Batea 15,2025-08-23 10:47:00,2025-08-22 18:51:00.000,2025-08-23 06:49:00.000,14990.647530542961,109.84899999999999,0.4498014297061159,0.34456824512534817,0.333566056578013,10.034630659253374,76.60452421204546,82.77930971043006,8.945259780148604,2.073115164992407,109.84899999999999,18.743699721266736,0.0,81.4,0.0,18.6,0.0
25-C36-B01-Ago,2025,36,Batea 01,2025-08-23 18:17:41,2025-08-23 06:49:00.000,2025-08-23 15:42:00.000,14237.4040333149,117.367,0.5123254886318308,0.3991613418530351,0.287075571777743,10.245472676505782,77.9116695753316,82.46294550425492,9.318533702542892,2.000247568041464,117.367,20.836613544414835,0.0,77.78,0.0,22.22,0.0
25-C36-B02-Ago,2025,36,Batea 02,2025-08-24 05:54:00,2025-08-23 15:42:00.000,2025-08-24 01:25:00.000,15295.059455575849,112.84,0.6402660217654171,0.5309504950495049,0.305521102981958,14.01104393389762,82.92654568573003,80.79536080781457,9.130702727440173,2.6040533903728385,112.84,21.134861744999924,0.0,52.63,0.0,47.37,0.0
25-C36-B03-Ago,2025,36,Batea 03,2025-08-24 17:30:00,2025-08-24 01:25:00.000,2025-08-24 10:48:00.000,14939.393098922379,109.43719999999999,0.518879173290938,0.39907332796132144,0.463602431974011,11.497303822937626,76.91064673693488,,8.912712427646287,1.998208482534902,109.43719999999999,24.52538990352361,15.0,55.0,0.0,30.0,0.0
25-C36-B04-Ago,2025,36,Batea 04,2025-08-25 02:57:00,2025-08-24 10:48:00.000,2025-08-24 20:17:00.000,15469.182611739481,110.85,0.5782271241830066,0.46242163009404386,0.492577302919132,12.198938775510205,79.97231723562128,79.57507866217377,9.318982016340083,2.2916712244853312,110.85,24.523750094967976,13.33,76.67,0.0,10.0,0.0
25-C36-B05-Ago,2025,36,Batea 05,2025-08-25 13:22:00,2025-08-24 20:17:00.000,2025-08-25 07:11:00.000,15015.376793916901,110.02,0.6345564516129032,0.5105898653998416,0.486090134450166,12.721895161290321,80.4640570751482,76.40030242236475,8.926095123859639,1.7318272649417383,110.02,21.27213717869807,6.25,84.38,0.0,9.37,0.0
25-C36-B06-Ago,2025,36,Batea 06,2025-08-26 04:47:00,2025-08-25 08:07:00.000,2025-08-25 17:30:00.000,15172.342695363282,108.2,0.6432244897959184,0.5329939516129032,0.45978491925845,12.951183673469387,82.86282006800005,82.81592255724455,8.856071796427692,1.273147479416438,108.2,23.76350302270947,20.0,70.0,0.0,10.0,0.0
25-C36-B07-Ago,2025,36,Batea 07,2025-08-26 20:04:00,2025-08-25 18:07:00.000,2025-08-26 14:37:00.000,15091.981729767838,107.76,0.6428286852589642,0.5471465758910693,0.463741327029872,11.661952191235057,85.11545742092245,74.18881376402756,9.293173060369984,1.9236955434894791,107.76,25.964135216240585,5.88,82.35,0.0,11.76,0.0
25-C36-B08-Ago,2025,36,Batea 08,2025-08-27 13:42:00,2025-08-26 14:37:00.000,2025-08-27 04:34:00.000,15885.419674652469,114.86,0.5184738955823294,0.4424059405940594,0.291118578723224,10.238313253012048,85.32848892945064,74.05000093777892,9.061169959744793,1.820644779650991,114.86,19.053913530518813,3.85,42.31,0.0,53.85,0.0
25-C36-B09-Ago,2025,36,Batea 09,2025-08-27 20:12:00,2025-08-27 04:34:00.000,2025-08-27 13:40:00.000,14916.943037694993,112.6739,0.5119552179128349,0.41002553024351923,0.251,10.10731707317073,80.09011645884424,81.63576415257086,9.350318975125068,1.7588050731362412,112.6739,20.129963412270946,0.0,89.29,0.0,10.71,0.0
25-C36-B11-Ago,2025,36,Batea 11,2025-08-28 05:41:00,2025-08-27 15:15:00.000,2025-08-28 01:22:00.000,15843.936368857037,131.7006,0.6941739824421389,0.5665958737864077,0.266060933277269,12.536113328012767,81.62159460270969,76.66823853974515,9.248654257328862,2.10123350928672,131.7006,19.449349440925943,0.0,82.14,0.0,17.86,0.0
25-C36-B12-Ago,2025,36,Batea 12,2025-08-28 15:20:00,2025-08-28 01:22:00.000,2025-08-28 10:54:00.000,15687.1740373464,127.136,0.700161943319838,0.5964314516129031,0.321354182579338,12.776701782820098,85.18478579182785,66.59897050825656,9.052605657097654,1.11463667835099,127.136,19.576556397636548,0.0,91.67,0.0,8.33,0.0
25-C36-B13-Ago,2025,36,Batea 13,2025-08-29 03:17:00,2025-08-28 10:54:00.000,2025-08-28 21:28:00.000,15629.818505281439,128.043,0.6493877551020408,0.5511632653061225,0.389571012303474,15.131583103039873,84.87429289754871,73.0259639908941,9.478328932736957,2.068806357885727,128.043,20.631026090704307,12.0,60.0,0.0,28.0,0.0
25-C36-B14-Ago,2025,36,Batea 14,2025-08-29 10:10:00,2025-08-28 21:28:00.000,2025-08-29 07:05:00.000,14211.4497707074,131.75900000000001,0.6611332801276936,0.572883064516129,0.431972638983467,13.65151636073424,86.6516754996028,85.15049929167876,7.925188399650843,1.5827578205860193,131.75900000000001,24.78559597792867,25.0,62.5,0.0,12.5,0.0
25-C36-B15-Ago,2025,36,Batea 15,2025-08-30 02:18:00,2025-08-29 07:05:00.000,2025-08-29 19:02:00.000,14848.900485335233,124.0,0.6449344457687723,0.5464117647058824,0.483568543051526,14.213150576082638,84.72361311924512,84.0587299533981,8.662137869789204,1.8189600281986689,124.0,25.674543872572936,22.73,63.64,0.0,13.64,0.0
25-C37-B01-Ago,2025,37,Batea 01,2025-08-30 08:05:00,2025-08-29 20:32:00.000,2025-08-30 05:28:50.000,14439.245496340369,132.0,0.7476571886263517,0.6461826650465775,0.488241651454279,14.932078494193032,86.4276669677703,73.98799390784224,8.706557635337173,2.331943341853574,132.0,27.314730789555675,5.0,85.0,0.0,10.0,0.0
25-C37-B02-Ago,2025,37,Batea 02,2025-08-31 01:53:00,2025-08-30 05:30:00.000,2025-08-30 15:00:00.000,14886.703199821704,121.2176,0.6616104107360715,0.5571285140562249,0.478293836039217,13.574949166327777,84.2079424712187,81.21810478843715,8.972910961274996,1.490847010179292,121.2176,26.30722926675592,4.55,72.73,0.0,22.73,0.0
25-C37-B03-Ago,2025,37,Batea 03,2025-08-31 07:46:00,2025-08-30 15:51:00.000,2025-08-31 01:13:00.000,15193.614971065661,117.0,0.708022462896109,0.602568697729988,0.478177109539097,14.048656237464902,85.10587295002324,55.673085235153096,8.799524367921343,1.79928276198513,117.0,23.451882166123408,11.76,76.47,0.0,11.76,0.0
25-C37-B04-Set,2025,37,Batea 04,2025-09-01 16:10:00,2025-08-31 01:56:00.000,2025-09-01 01:06:00.000,16037.414,108.0678,0.7632941176470588,0.6315637450199203,0.474895110118429,17.77462745098039,82.74185931981077,86.36588068414741,8.456866831659104,2.33,108.0678,22.011669201475854,8.33,79.17,0.0,12.5,0.0
25-C37-B05-Set,2025,37,Batea 05,2025-09-01 22:00:00,2025-09-01 01:07:00.000,2025-09-01 11:06:00.000,14785.646959865417,112.42,0.6622428398547803,0.5593108214849921,0.536409346082902,13.002299314239613,84.45705832133126,72.66561929310564,9.021079020107504,2.029903525938133,112.42,23.5109052193997,28.57,64.29,0.0,7.14,0.0
