Repository: jmeoa/marcobre_v1

# Marcobre Bateas — Quarto EDA (Fase 0)

Este repo genera un reporte HTML reproducible (Quarto) para auditoría de datos y EDA.

## Estructura
- `data/raw/` : inputs (bateas.csv, turnos.csv)
- `data/processed/` : outputs procesados (se generan al render)
- `src/` : funciones para ventanas operacionales y agregación de turnos
- `index.qmd` : reporte principal
- `.devcontainer/` : configuración para GitHub Codespaces

## Ejecutar en Codespaces
1. Abrir el repo en Codespaces.
2. Esperar `postCreateCommand` (instala dependencias + Quarto).
3. Render:
   - `quarto render` (genera `_site/`)
   - o `quarto preview --no-watch-inputs --no-browse`

File: data/raw/bateas.csv (part 5 of 7)
codigo_de_batea,ano,ciclo,n_batea,fecha_rebose,inicio_de_carga,fin_de_carga,tms,horas_de_lixiviacion,cut_pct,cusac_pct,pctc,fet_pct,indice_solubilidad,pctrec_cusac,p80_mm,pcthumedad_inicial,tiempo_de_lixiviacion_h,ratio_de_curado_kg_tn,pctoxi_2,pctoxi_3,pctoxi_3m,pctoxi_4,pctoxi_4m
25-C37-B06-Set,2025,37,Batea 06,2025-09-02 11:00:00,2025-09-01 11:16:00.000,2025-09-01 21:25:00.000,15240.465135629158,108.49,0.5929397686477862,0.5085098039215686,0.474389561952465,14.035420821699244,85.76078563278658,75.14581243244687,9.632218813763869,2.4797470205454415,108.49,23.724932522717012,25.0,65.0,0.0,10.0,0.0
25-C37-B07-Set,2025,37,Batea 07,2025-09-02 23:30:00,2025-09-01 21:30:00.000,2025-09-02 08:12:00.000,14731.98418343233,105.76,0.5933546837469975,0.5017034068136272,0.432709449603886,15.175860688550841,84.55371138985569,80.22033087925766,8.842570840244512,1.681899469885674,105.76,24.076979389747187,25.0,65.0,0.0,10.0,0.0
25-C37-B08-Set,2025,37,Batea 08,2025-09-03 14:07:00,2025-09-03 00:00:00.000,2025-09-03 10:00:00.000,16442.394598045747,104.27,0.6260574620909817,0.5256425702811245,0.387534098702067,13.517318435754191,83.96075474055057,76.74182511208257,9.007201234642038,1.9418261089829003,104.27,20.311039813918175,15.38,53.85,0.0,30.77,0.0
25-C37-B09-Set,2025,37,Batea 09,2025-09-04 00:54:00,2025-09-03 10:02:00.000,2025-09-03 20:11:00.000,15240.528160136004,102.75,0.7096229379418696,0.579870259481038,0.498434186955445,13.533307148468186,81.71526432936972,,9.526164520667624,1.6740118700903015,102.75,20.59520439438985,27.27,65.91,0.0,6.82,0.0
25-C37-B11-Set,2025,37,Batea 11,2025-09-04 11:32:00,2025-09-03 20:12:00.000,2025-09-04 06:29:00.000,15024.44614171985,103.4,0.6638297872340426,0.5369851746547523,0.432346844963082,12.790967482938578,80.89199746401717,75.88477941863276,8.782929613041706,1.9292027302881791,103.4,21.359084927938333,18.75,65.63,0.0,15.62,0.0
25-C37-B12-Set,2025,37,Batea 12,2025-09-04 21:02:00,2025-09-04 06:30:00.000,2025-09-04 16:20:00.000,15121.904412803897,103.66,0.5329701372074254,0.43512,0.373604024936672,12.96226795803067,81.64059665328992,82.80141478936775,9.54557177769854,1.9077295484957375,103.66,22.813470019365557,18.18,63.64,0.0,18.18,0.0
25-C37-B13-Set,2025,37,Batea 13,2025-09-05 08:18:00,2025-09-04 16:25:00.000,2025-09-05 01:40:00.000,14359.917122338875,102.87,0.6615541090317331,0.5762306470821755,0.414869873707465,13.996908055329536,87.10257244499033,85.27385073975957,9.031067556807661,1.939926779985835,102.87,24.42691893934176,30.77,69.23,0.0,0.0,0.0
25-C37-B14-Set,2025,37,Batea 14,2025-09-05 14:48:00,2025-09-05 01:50:00.000,2025-09-05 11:19:00.000,13880.72,105.36,0.6689752936411503,0.5748890681726503,0.401817415021255,16.280356419603077,85.93576977164578,,9.066100617319567,1.9264595848387027,105.36,23.38256826725238,21.43,42.86,0.0,35.71,0.0
25-C37-B15-Set,2025,37,Batea 15,2025-09-06 02:50:00,2025-09-05 11:21:00.000,2025-09-05 21:12:00.000,14982.24,94.621,0.7488622754491018,0.635578431372549,0.457776763187034,15.195748031496063,84.87253961235861,77.92856710964261,9.913233231613663,1.9202361566893584,94.621,25.62822928912724,23.33,60.0,0.0,16.67,0.0
25-C38-B01-Set,2025,38,Batea 01,2025-09-06 10:04:00,2025-09-05 22:04:46.000,2025-09-06 06:49:31.000,13206.476163519821,103.8,0.6373061224489797,0.5377900000000001,0.433671910722483,12.374897959183674,84.38487895478417,,8.982469125859978,1.8251846303908592,103.8,24.923418462967195,8.33,83.33,0.0,8.33,0.0
25-C38-B02-Set,2025,38,Batea 02,2025-09-07 04:07:00,2025-09-06 06:49:31.000,2025-09-06 19:08:40.000,14423.24045804858,95.0,0.5258367346938775,0.45384538152610443,0.479031326913034,11.04004081632653,86.3091814592064,58.12724040308266,9.638716100527496,2.1489792534017615,95.0,27.074708760770612,21.21,78.79,0.0,0.0,0.0
25-C38-B03-Set,2025,38,Batea 03,2025-09-07 10:12:00,2025-09-06 19:08:58.000,2025-09-07 04:18:52.000,14282.057796012548,98.347,0.6253061224489795,0.5269411764705882,0.487455803410494,10.177795918367346,84.26931346951314,54.734330908484054,9.555624924911598,1.5302137616343887,98.347,26.347369245769343,18.92,59.46,0.0,21.62,0.0
25-C38-B04-Set,2025,38,Batea 04,2025-09-07 17:37:00,2025-09-07 04:19:01.000,2025-09-07 13:46:30.000,14962.430299389265,101.7,0.6656,0.55909,0.48757093549689,9.85136,83.99789663461539,68.57287797294413,,2.5375827293560107,101.7,22.376823361513797,16.67,38.1,0.0,45.24,0.0
25-C38-B05-Set,2025,38,Batea 05,2025-09-08 03:55:00,2025-09-07 13:46:30.000,2025-09-07 22:55:04.000,14709.132041359095,101.27,0.5845934959349594,0.48271445591739465,0.445896951183033,9.661951219512195,82.57266960272518,67.19021685446276,9.736505734366844,1.5453009279846397,101.27,23.92960242816188,13.04,60.87,0.0,26.09,0.0
25-C38-B06-Set,2025,38,Batea 06,2025-09-08 14:46:00,2025-09-07 22:55:12.000,2025-09-08 10:05:20.000,14776.081236728065,99.06,0.5192913385826772,0.42829238824003213,0.400748852912563,9.313425196850394,82.47632040406987,74.27389773337943,9.05839318200398,1.5453009279846397,99.06,22.94528076538427,6.67,66.67,0.0,26.67,0.0
25-C38-B07-Set,2025,38,Batea 07,2025-09-08 23:28:00,2025-09-08 10:05:20.000,2025-09-08 19:33:32.000,15199.623063284846,99.05,0.5786283891547048,0.4538212697128994,0.37817823373657,10.361961722488036,78.43052263230098,78.29537166355935,9.572768533495639,2.139949373648956,99.05,21.2957866653254,16.22,62.16,0.0,21.62,0.0
25-C38-B08-Set,2025,38,Batea 08,2025-09-09 09:58:00,2025-09-08 19:33:32.000,2025-09-09 04:56:46.000,14823.320313040007,99.788,0.623826714801444,0.5399143767423337,0.417499962085872,11.562535098275172,86.5487745125153,66.59323974542455,9.169699755463023,1.4668950210050151,99.788,26.263791612193916,6.06,69.7,0.0,24.24,0.0
25-C38-B09-Set,2025,38,Batea 09,2025-09-09 22:07:00,2025-09-09 04:56:46.000,2025-09-09 14:36:46.000,15172.323567380727,97.269,0.6524791749305832,0.5158796108633968,0.386653343831318,13.38270527568425,79.06453273673921,76.02152080670932,9.672129598889345,1.425930902293903,97.269,24.292730915296968,6.45,74.19,0.0,19.35,0.0
25-C38-B11-Set,2025,38,Batea 11,2025-09-10 05:32:00,2025-09-09 14:36:46.000,2025-09-10 00:20:13.000,15320.235614277262,98.865,0.5535301156761069,0.4526368760064412,0.351740846198696,15.796250498603907,81.77276415278145,,9.7539611856764,1.4141852363110496,98.865,21.715240660109252,6.9,68.97,0.0,24.14,0.0
25-C38-B12-Set,2025,38,Batea 12,2025-09-10 15:04:00,2025-09-10 00:20:13.000,2025-09-10 09:41:39.000,15290.048486393223,101.39,0.6014388489208633,0.4936907582938388,0.350463448712741,14.444924060751397,82.08494665411912,76.51140226973962,9.291981815842046,1.3290624264763549,101.39,23.127272818004233,7.32,85.37,0.0,7.32,0.0
25-C38-B13-Set,2025,38,Batea 13,2025-09-11 07:04:00,2025-09-10 09:41:39.000,2025-09-11 02:20:12.000,15347.132362654937,94.63,0.643650159744409,0.5500594766058684,0.403751005902369,14.1196812749004,85.45938632630727,75.69489613090788,9.498194829127668,1.4693607944598275,94.63,19.79016928999365,14.29,67.86,0.0,17.86,0.0
25-C38-B14-Set,2025,38,Batea 14,2025-09-11 14:00:00,2025-09-11 02:20:12.000,2025-09-11 11:34:28.000,14106.00847729754,97.703,0.6073558648111332,0.5158313444709626,0.439014774880993,16.696739562624256,84.93065998981805,84.65910660533706,9.546454757695741,2.2317127994348467,97.703,22.843841868386892,25.0,70.0,0.0,5.0,0.0
25-C38-B15-Set,2025,38,Batea 15,2025-09-12 02:56:00,2025-09-11 11:34:28.000,2025-09-11 22:03:47.000,14701.242359337673,96.194,0.55625,0.47381810897435894,0.408840135003524,12.491719745222928,85.1807836358398,78.86641483436216,10.136187392084599,2.4857896037564875,96.194,22.526087684435115,12.5,83.33,0.0,4.17,0.0
25-C39-B01-Set,2025,39,Batea 01,2025-09-12 12:00:00,2025-09-12 00:00:28.000,2025-09-12 09:13:33.000,14133.571220996128,99.713,0.6392971246006389,0.5230653568564554,0.408067663108485,16.697124600638976,81.818818938566,75.05727296878176,9.32143210662845,1.3018769483510715,99.713,21.72706489190366,20.0,53.33,0.0,26.67,0.0
25-C39-B03-Set,2025,39,Batea 03,2025-09-12 23:06:00,2025-09-12 09:13:33.000,2025-09-12 19:28:26.000,15575.026530396355,92.987,0.6439199999999999,0.5321614063124251,0.433464546797535,15.53844,82.64402508268499,,10.208703235118664,2.314183828422256,92.987,21.446135874947302,31.25,59.38,0.0,9.37,0.0
25-C39-B04-Set,2025,39,Batea 04,2025-09-13 10:20:00,2025-09-12 19:28:26.000,2025-09-13 05:10:26.000,14910.043889600227,90.361,0.5211917916337806,0.4267571884984025,0.323883731853704,11.072849782005546,81.88102639925432,80.30577433833618,9.5408998658133,1.1007966993882485,90.361,23.466310380097905,13.64,59.09,0.0,27.27,0.0
25-C39-B05-Set,2025,39,Batea 05,2025-09-13 22:34:00,2025-09-13 05:10:26.000,2025-09-13 15:15:26.000,15275.464545355393,96.697,0.5787950852160125,0.49479710727199677,0.353147242549759,14.314982164090365,85.48744104959584,84.029994997359,10.124556735298446,2.330789351947617,96.697,24.38396022648276,19.23,53.85,0.0,26.92,0.0
25-C39-B06-Set,2025,39,Batea 06,2025-09-14 09:45:00,2025-09-13 17:19:26.000,2025-09-14 02:52:26.000,15514.071384177,97.0,0.613422007255139,0.5138867033831629,0.263792335104585,12.849617089883111,83.77376378826646,84.38163569518967,9.401728135149504,2.082356827966425,97.0,23.068781858234452,9.52,52.38,0.0,38.1,0.0
25-C39-B07-Set,2025,39,Batea 07,2025-09-14 19:55:00,2025-09-14 02:52:26.000,2025-09-14 12:30:26.000,15641.176994869658,97.3,0.8145193458316714,0.6969607843137255,0.404420828670472,15.530554447546868,85.5671246951278,,9.690159920071913,1.702004808511444,97.3,21.12442755195634,23.81,57.14,0.0,19.05,0.0
25-C39-B08-Set,2025,39,Batea 08,2025-09-15 03:52:00,2025-09-14 12:30:26.000,2025-09-14 22:01:55.000,14802.391050698887,102.845,0.7045292014302741,0.6165606361829026,0.515285769986627,12.023675762439808,87.51385108398838,83.01404235563083,9.915234390371738,2.384654110400379,102.845,27.322566843486452,8.0,80.0,0.0,12.0,0.0
25-C39-B09-Set,2025,39,Batea 09,2025-09-15 13:20:00,2025-09-14 22:01:00.000,2025-09-15 07:29:00.000,15053.170763922139,103.23,0.7110980392156863,0.5852236737925575,0.414595191817295,13.488313725490196,82.29859196884253,75.74556808806648,9.684574578339573,2.0931982834332463,103.23,24.776728569025163,17.86,75.0,0.0,7.14,0.0
25-C39-B11-Set,2025,39,Batea 11,2025-09-15 23:10:00,2025-09-15 08:59:00.000,2025-09-15 21:25:00.000,14974.293988240148,103.47,0.6769354838709677,0.5462420255183412,0.393655570650484,11.367862903225806,80.69336569487052,79.55501360013302,10.562358047354211,2.358542069378281,103.47,23.284708898975286,36.36,60.61,0.0,3.03,0.0
25-C39-B12-Set,2025,39,Batea 12,2025-09-16 13:06:00,2025-09-15 21:25:00.000,2025-09-16 07:30:00.000,15474.20418259327,99.112,0.6027646129541865,0.49036734693877543,0.437466064330056,12.26718009478673,81.35304170154495,62.0858147977081,9.803127901882606,2.457109287737836,99.112,23.91039287871584,21.05,73.68,0.0,5.26,0.0
25-C39-B13-Set,2025,39,Batea 13,2025-09-16 21:50:00,2025-09-16 07:30:00.000,2025-09-16 17:11:00.000,15400.196691687517,98.99000000000001,0.6979501607717041,0.5822727272727273,0.375101778014006,13.604220257234727,83.42611836766747,71.6489218267595,10.594410444196956,2.0842021128718375,98.99000000000001,24.063667279236945,26.09,56.52,0.0,17.39,0.0
25-C39-B14-Set,2025,39,Batea 14,2025-09-17 04:13:00,2025-09-16 17:11:00.000,2025-09-17 01:55:00.000,14064.784502625715,103.8,0.6788709677419354,0.5807777777777777,0.437650965805681,13.359435483870968,85.55053984847285,74.5190863863332,9.719533003191984,2.571456756541195,103.8,25.195195408616094,8.33,70.83,0.0,20.83,0.0
25-C39-B15-Set,2025,39,Batea 15,2025-09-17 22:29:00,2025-09-17 01:55:00.000,2025-09-17 12:00:00.000,14191.467781434882,95.0,0.6109306930693069,0.5078199999999999,0.485048367796609,12.282534653465348,83.1223583560223,68.47548268395659,9.906631516973182,2.019692202189435,95.0,25.290821329839783,20.59,67.65,0.0,11.76,0.0
25-C40-B01-Set,2025,40,Batea 01,2025-09-18 06:42:00,2025-09-17 19:00:00.000,2025-09-18 04:28:00.000,14276.253042727447,96.296,0.6274478330658105,0.5237544134954885,0.360145097821196,11.016452648475118,83.47377835960332,62.456821538567034,9.868054586737923,1.515914440345983,96.296,18.07238507770807,6.25,81.25,0.0,12.5,0.0
25-C40-B03-Set,2025,40,Batea 03,2025-09-18 18:53:00,2025-09-18 04:28:00.000,2025-09-18 14:19:00.000,14565.742581520743,96.798,0.628452380952381,0.5199901960784314,0.400888286162583,10.353650793650793,82.74138372909309,84.4684803062105,10.0550692263429,1.6891024465392657,96.798,23.362390425664543,23.81,61.9,0.0,14.29,0.0
25-C40-B04-Set,2025,40,Batea 04,2025-09-19 06:40:00,2025-09-18 14:19:00.000,2025-09-18 23:30:00.000,14222.006471898912,97.4,0.5908032128514057,0.5093398876404495,0.408094302526627,10.773574297188755,86.2114281982679,81.48421022735705,9.756107629610296,1.4550549341815944,97.4,25.934937557348174,25.0,67.86,0.0,7.14,0.0
25-C40-B05-Set,2025,40,Batea 05,2025-09-19 16:51:00,2025-09-19 01:50:00.000,2025-09-19 12:35:00.000,15464.614754204818,97.5,0.751921568627451,0.6473235294117647,0.482826452162628,12.468392156862746,86.08923542296861,64.51232448313988,9.796569405801554,1.3484641859861028,97.5,17.249169017459412,16.13,58.06,0.0,25.81,0.0
25-C40-B06-Set,2025,40,Batea 06,2025-09-20 04:57:00,2025-09-19 12:35:00.000,2025-09-20 00:12:00.000,14757.72315402336,98.0,0.5974235104669887,0.48697352587244286,0.382724081508394,13.903904991948469,81.51228020668114,,9.714174947181856,1.7984884613830174,98.0,22.177819475663227,25.93,37.04,0.0,37.04,0.0
25-C40-B07-Set,2025,40,Batea 07,2025-09-20 16:10:00,2025-09-20 00:12:00.000,2025-09-20 10:27:00.000,15440.789382494157,94.586,0.5874851485148515,0.470734126984127,0.391308265495342,16.811920792079206,80.12698332445198,81.46907449185736,8.098710944618187,1.9009569091857876,94.586,22.662612703893533,11.11,74.07,0.0,14.81,0.0
25-C40-B08-Set,2025,40,Batea 08,2025-09-21 03:19:00,2025-09-20 10:27:00.000,2025-09-20 21:45:00.000,15653.702905892873,92.6,0.6929118002416431,0.5402310498581273,0.438032952066628,17.02601691502215,77.96534128437838,80.94916324987437,10.086239267022686,0.14223714025980597,92.6,22.58232746198464,11.9,69.05,0.0,19.05,0.0
25-C40-B09-Set,2025,40,Batea 09,2025-09-21 12:00:00,2025-09-20 21:45:00.000,2025-09-21 07:15:00.000,14883.938934492995,91.911,0.7047244094488188,0.56638,0.411580842060717,14.303937007874016,80.3690055865922,75.5171518211772,9.050791071733235,2.105110928091325,91.911,21.252346617167206,16.0,68.0,0.0,16.0,0.0
25-C40-B11-Set,2025,40,Batea 11,2025-09-21 23:34:00,2025-09-21 07:34:00.000,2025-09-21 17:36:00.000,14597.256565553746,94.216,0.5483832335329342,0.4403876739562623,0.332160918552836,11.650139720558883,80.30655334210068,73.40502136429201,10.27654810796012,1.3432240770901194,94.216,21.752161524345308,12.5,58.33,0.0,29.17,0.0
25-C40-B12-Set,2025,40,Batea 12,2025-09-22 09:34:00,2025-09-21 17:36:00.000,2025-09-22 03:14:00.000,15070.030089625325,93.461,0.6163636363636363,0.5355299722111949,0.354704552669157,11.538222222222224,86.8853937215803,70.10785354364573,9.500626090440942,1.8622682363550096,93.461,19.348441792714578,0.0,71.88,0.0,28.12,0.0
25-C40-B13-Set,2025,40,Batea 13,2025-09-22 19:27:00,2025-09-22 03:14:00.000,2025-09-22 12:47:00.000,14750.835628533116,94.468,0.6316734693877551,0.5385408163265306,0.436236925131296,10.504408163265305,85.25620315326957,77.76511772149843,9.846999426381283,1.7135152683028014,94.468,21.320190600210292,12.82,53.85,0.0,33.33,0.0
25-C40-B14-Set,2025,40,Batea 14,2025-09-23 03:14:00,2025-09-22 12:47:00.000,2025-09-22 23:22:00.000,12728.186262211071,95.828,0.7285375494071146,0.6225389105058365,0.34824409519368,12.439446640316207,85.45049064560365,,10.085247928098932,2.451055623765548,95.828,20.755283976368794,0.0,54.84,0.0,45.16,0.0
25-C40-B15-Set,2025,40,Batea 15,2025-09-23 15:13:00,2025-09-22 23:22:00.000,2025-09-23 09:30:00.000,15949.421468034727,93.9,0.9768375049662296,0.8517600000000001,0.45244459044764,19.332061978545887,87.19566925611096,,9.476454295481389,1.7166535122336228,93.9,20.092552055307443,22.73,13.64,0.0,63.64,0.0
25-C41-B01-Set,2025,41,Batea 01,2025-09-24 08:00:00,2025-09-23 19:04:00.000,2025-09-24 05:08:00.000,14160.66456195738,86.088,0.9181199999999999,0.7650196078431373,0.49583165291139,22.33648,83.32457716236846,78.36929297742437,9.497688594375704,1.7166535122336228,86.088,22.565221222629475,17.39,21.74,0.0,60.87,0.0
25-C41-B03-Set,2025,41,Batea 03,2025-09-24 19:15:00,2025-09-24 05:16:00.000,2025-09-24 15:48:00.000,15650.99569887147,85.957,0.7668163265306122,0.6329183673469388,0.373137574380154,17.862693877551024,82.53845744397724,73.00530258452645,10.02201597561399,1.985247376806928,85.957,24.69458556882319,12.5,43.75,0.0,43.75,0.0
25-C41-B04-Set,2025,41,Batea 04,2025-09-25 05:55:00,2025-09-24 15:48:00.000,2025-09-25 01:36:00.000,15724.49025333951,86.037,0.7570866141732283,0.6502038834951457,0.41102111158423,17.984055118110238,85.8823642266079,69.55752988784391,10.160552910166386,1.84463012896685,86.037,22.20681950294981,12.5,50.0,0.0,37.5,0.0
25-C41-B05-Set,2025,41,Batea 05,2025-09-25 15:28:00,2025-09-25 01:36:00.000,2025-09-25 11:45:00.000,14999.681318652538,85.351,0.6428571428571429,0.5369795918367347,0.343768775556523,18.395632653061224,83.53015873015873,74.15925231980181,9.557776215910135,2.1164100844914016,85.351,25.762707416071017,24.0,60.0,0.0,16.0,0.0
25-C41-B06-Set,2025,41,Batea 06,2025-09-26 02:20:00,2025-09-25 11:45:00.000,2025-09-25 21:20:00.000,15399.243710596127,81.489,0.701545972335232,0.5650255001961554,0.33921107970614,19.706956875508542,80.54005332185976,73.74801390931314,10.406207154007316,2.412904242103115,81.489,25.761724686774144,33.33,61.11,0.0,5.56,0.0
25-C41-B07-Set,2025,41,Batea 07,2025-09-26 11:40:00,2025-09-25 21:20:00.000,2025-09-26 07:00:00.000,15283.577780583164,82.556,0.7460227272727273,0.6147412755716004,0.361886347287796,19.958969155844155,82.40248629139502,73.31490749326018,9.325988201127263,1.472551698148759,82.556,25.883852911623947,53.85,38.46,0.0,7.69,0.0
25-C41-B08-Set,2025,41,Batea 08,2025-09-26 21:54:00,2025-09-26 07:00:00.000,2025-09-26 16:22:00.000,15191.903286734703,82.83343333337214,0.7562500000000001,0.6093686970552642,0.330031449490944,17.323116987179485,80.57767894945641,74.97356139835854,9.764324304748387,1.428086642001672,82.83343333337214,25.931135428807487,20.0,48.0,0.0,32.0,0.0
25-C41-B09-Set,2025,41,Batea 09,2025-09-27 08:34:00,2025-09-26 16:22:00.000,2025-09-27 02:27:00.000,14718.528736365377,83.06676666659294,0.83704,0.7027156862745099,0.409732913370243,17.669880000000003,83.95246180284214,70.64247995440905,8.970059020443154,1.8764750908974932,83.06676666659294,23.113547478831237,22.73,54.55,0.0,22.73,0.0
25-C41-B11-Set,2025,41,Batea 11,2025-09-27 17:50:00,2025-09-27 02:27:00.000,2025-09-27 11:49:00.000,15061.113984925481,84.145,0.5688571428571428,0.45299999999999996,0.325160528555252,14.474897959183673,79.63335007533901,,8.911843660137043,1.4325000986552197,84.145,20.391243977453307,0.0,68.75,0.0,31.25,0.0
25-C41-B12-Set,2025,41,Batea 12,2025-09-28 02:42:00,2025-09-27 11:49:00.000,2025-09-27 21:34:00.000,15073.385409770952,81.95010000012806,0.6480081300813009,0.5192582308607695,0.410861156912105,16.612845528455285,80.13143767125605,68.08382921795891,9.430540231739847,1.8659804051370317,81.95010000012806,26.04529366265661,22.22,53.33,0.0,24.44,0.0
25-C41-B13-Set,2025,41,Batea 13,2025-09-28 13:47:00,2025-09-27 21:34:00.000,2025-09-28 07:35:00.000,14553.290843285911,83.00010000005821,0.7443732478974769,0.597507880220646,0.412413399840756,13.546776131357628,80.26992935443876,52.76345319743919,8.916830404272398,1.4004685414233635,83.00010000005821,24.842070272275542,21.74,73.91,0.0,4.35,0.0
25-C41-B14-Set,2025,41,Batea 14,2025-09-28 18:25:00,2025-09-28 07:35:00.000,2025-09-28 16:41:00.000,14645.007397303538,88.85009999991851,0.7598780487804879,0.6087857142857144,0.385415084481785,15.305975609756096,80.11623908109223,76.46352686670876,10.14892566684966,1.9482632746147668,88.85009999991851,22.98259494851936,15.79,84.21,0.0,0.0,0.0
25-C41-B15-Set,2025,41,Batea 15,2025-09-29 06:45:00,2025-09-28 16:41:00.000,2025-09-29 02:23:00.000,15000.555458439369,91.06676666665115,0.6550204081632652,0.5198499594484997,0.420311626875844,15.400775510204083,79.36393324082903,73.75378572524157,9.604631261887592,2.1362509235427343,91.06676666665115,23.5931030048941,32.0,52.0,0.0,16.0,0.0
25-C42-B01-Set,2025,42,Batea 01,2025-09-29 15:30:00,2025-09-29 02:23:00.000,2025-09-29 14:00:00.000,14886.28416018477,,0.6950661853188929,0.5058346677341874,0.321644074727256,18.199358202968313,72.77503616466582,,9.580990557362682,1.7536684253909014,,23.25742309850508,0.0,96.3,0.0,3.7,0.0
25-C42-B03-Set,2025,42,Batea 03,2025-09-30 04:45:00,2025-09-29 14:00:04.000,2025-09-29 23:52:14.000,15569.712809911081,82.8582,0.7456974459724952,0.6015655769988184,0.436410471910763,17.501611001964637,80.67153511760947,,9.650558283442896,1.9539495597539036,82.8582,25.773047517092454,16.67,66.67,0.0,16.67,0.0
25-C42-B04-Set,2025,42,Batea 04,2025-09-30 13:45:00,2025-09-29 23:52:14.000,2025-09-30 09:58:14.000,15780.675517032272,82.5,0.7265108783239324,0.542,0.312386567056825,16.35161160354553,74.60314995563444,,9.507318858323465,1.5430776326910964,82.5,21.154221297852,0.0,75.0,0.0,25.0,0.0
25-C42-B05-Set,2025,42,Batea 05,2025-09-30 23:30:00,2025-09-30 09:58:14.000,2025-09-30 19:58:54.000,15660.404678695662,85.0,0.6536261079774376,0.5120665878644601,0.443930206843813,15.42610797743755,78.34243179927202,,9.99829111700225,1.7293883113977095,85.0,24.624578715849037,10.0,80.0,0.0,10.0,0.0
25-C42-B06-Oct,2025,42,Batea 06,2025-10-01 09:32:00,2025-09-30 19:58:54.000,2025-10-01 05:10:54.000,14991.645124655392,83.04599999999999,0.6277534791252485,0.5025050505050506,0.50751124199205,14.074393638170974,80.0481506220042,,9.636499154991357,1.1366056142482772,83.04599999999999,25.76643992487031,31.25,56.25,0.0,12.5,0.0
25-C42-B07-Oct,2025,42,Batea 07,2025-10-01 21:46:00,2025-10-01 05:10:54.000,2025-10-01 18:02:42.000,15766.267495302789,78.539,0.6414974113898845,0.5095853365384615,0.341715771388718,17.252329749103943,79.43685001540085,,10.035370967673826,1.6575131281013635,78.539,25.12625642551054,15.38,80.77,0.0,3.85,0.0
25-C42-B08-Oct,2025,42,Batea 08,2025-10-02 09:06:00,2025-10-01 18:02:42.000,2025-10-02 03:42:36.000,14978.952709359606,78.983,0.6113472333600641,0.5157593411008436,0.419436822285125,14.270930232558138,84.36438622060103,,9.526123665885896,1.5578817733990147,78.983,21.652813029975597,5.56,94.44,0.0,0.0,0.0
25-C42-B09-Oct,2025,42,Batea 09,2025-10-09 02:20:00,2025-10-02 03:42:36.000,2025-10-03 20:30:36.000,13392.2588736496,69.068,0.53332,0.43636637239165327,0.494697764525379,11.99468,81.82074034194353,,10.423555156758114,1.5564622636753942,69.068,20.46889586307184,0.0,100.0,0.0,0.0,0.0
25-C42-B11-Oct,2025,42,Batea 11,2025-10-09 13:00:00,2025-10-07 15:30:36.000,2025-10-08 10:01:45.000,16903.049859136143,67.671,0.7498798076923077,0.5701121164437452,0.488740441867299,20.98423137876387,76.02713269453373,,10.381147062984507,2.0226648554594138,67.671,22.869246694167302,17.07,63.41,0.0,19.51,0.0
25-C42-B12-Oct,2025,42,Batea 12,2025-10-09 20:10:00,2025-10-08 10:01:45.000,2025-10-08 19:48:55.000,15204.51235337477,69.38,0.6786307874950535,0.49777363672028246,0.402801005369851,18.922398100514446,73.34969852423778,,10.584060611766906,1.9569747654451308,69.38,28.34823779906076,20.0,65.0,0.0,15.0,0.0
25-C42-B13-Oct,2025,42,Batea 13,2025-10-10 05:17:00,2025-10-08 19:48:05.000,2025-10-09 05:31:55.000,15595.65387366986,68.387,0.6353057982525813,0.49153846153846154,0.427802257754518,18.656235107227957,77.37037232942717,,9.968005854721238,1.5425891813771422,68.387,27.330276588384855,12.5,75.0,0.0,12.5,0.0
25-C42-B14-Oct,2025,42,Batea 14,2025-10-10 10:51:00,2025-10-09 05:31:05.000,2025-10-09 14:57:36.000,14092.499260106624,72.366,0.61901768172888,0.48243877551020414,0.328823280723929,20.126051080550095,77.93618659854448,,10.504952732333935,1.9174606061621353,72.366,23.476041638289406,9.09,72.73,0.0,18.18,0.0
25-C42-B15-Oct,2025,42,Batea 15,2025-10-10 18:50:00,2025-10-09 14:57:54.000,2025-10-10 03:54:54.000,15568.781669498056,75.031,0.6489886731391585,0.5248112832737386,0.335250101857212,20.222775080906146,80.86601584820058,,9.925761154347464,1.3135036162648552,75.031,24.59566057097581,10.34,72.41,0.0,17.24,0.0
25-C43-B01-Oct,2025,43,Batea 01,2025-10-11 02:55:00,2025-10-10 06:30:00.000,2025-10-10 16:15:00.000,13919.0,77.289,0.6150019739439399,0.4923625254582485,0.387483216470735,17.574457165416497,80.05869026741198,65.66064828588968,10.236986884433307,1.703613777923712,77.289,23.654644697121466,20.0,60.0,0.0,20.0,0.0
25-C43-B03-Oct,2025,43,Batea 03,2025-10-11 12:00:00,2025-10-10 16:38:00.000,2025-10-11 03:34:00.000,15862.0,79.846,0.7389574214086747,0.5972454256165473,0.414043930406195,20.486748905690405,80.8227116087444,71.75834355073363,9.86529919435008,1.820633342372473,79.846,25.02555643834456,12.5,56.25,0.0,31.25,0.0
25-C43-B04-Oct,2025,43,Batea 04,2025-10-11 17:42:00,2025-10-11 03:34:00.000,2025-10-11 13:08:00.000,15323.0,89.005,0.6926422764227642,0.5575,0.414696218373956,21.754268292682926,80.48887845530841,76.6827413036794,10.33943273123056,2.376790031616143,89.005,27.205086828129517,24.14,58.62,0.0,17.24,0.0
25-C43-B05-Oct,2025,43,Batea 05,2025-10-12 04:30:00,2025-10-11 13:08:00.000,2025-10-11 22:45:00.000,15961.0,102.04,0.7518233387358185,0.586609657947686,0.333268330771696,34.70818476499189,78.02493321556933,71.34958986022679,8.82228879676266,2.961716434663516,102.04,26.580827700397155,15.79,78.95,0.0,5.26,0.0
25-C43-B06-Oct,2025,43,Batea 06,2025-10-12 15:00:00,2025-10-11 22:45:00.000,2025-10-12 08:26:00.000,15986.0,104.06,0.7684618523051816,0.6064516129032258,0.326682046859847,32.588780089759275,78.91759507437251,60.315562776405486,9.942467752368733,2.618415874265257,104.06,25.937752394431705,10.71,71.43,0.0,17.86,0.0
25-C43-B07-Oct,2025,43,Batea 07,2025-10-13 00:18:00,2025-10-12 08:26:00.000,2025-10-12 18:42:00.000,15418.0,102.97,0.8297491039426523,0.6521983438485804,0.381605973965848,19.604181600955798,78.6018738374747,72.84730873359479,10.702154305027744,2.271041613261557,102.97,23.6274796045659,15.0,20.0,0.0,65.0,0.0
25-C43-B08-Oct,2025,43,Batea 08,2025-10-13 10:38:00,2025-10-12 18:42:00.000,2025-10-13 04:10:00.000,14989.0,103.0,0.7222044728434505,0.6038106698756519,0.377297913944846,13.774161341853036,83.60660901175804,60.3285626711645,9.529996611723684,2.0568590747794055,103.0,22.059321738700728,0.0,11.11,0.0,88.89,0.0
25-C43-B09-Oct,2025,43,Batea 09,2025-10-13 21:03:00,2025-10-13 04:10:00.000,2025-10-13 14:50:00.000,15168.0,103.0,0.8150576082638061,0.678866185897436,0.418250753653383,16.75141040921732,83.29057713399202,75.22673973861892,10.340183174338934,1.582648609794335,103.0,21.639218523192696,0.0,26.67,0.0,73.33,0.0
25-C43-B11-Oct,2025,43,Batea 11,2025-10-14 09:03:00,2025-10-13 17:03:00.000,2025-10-14 03:39:00.000,15130.0,112.5,0.7626726238830219,0.6033313325330132,0.419606195509417,21.780016246953696,79.10751135411826,85.47600197245295,10.19337586317691,1.854402530865824,112.5,25.23039813942308,12.5,62.5,0.0,25.0,0.0
25-C43-B12-Oct,2025,43,Batea 12,2025-10-14 18:45:00,2025-10-14 03:40:00.000,2025-10-14 13:34:00.000,15989.0,112.5,0.8989653800238756,0.7367524752475249,0.442947038641203,12.49450855551134,81.9556004735085,68.04630701450513,9.824643672828735,1.4988982903691865,112.5,20.555266260237982,0.0,25.0,0.0,75.0,0.0
25-C43-B10-Oct,2025,43,Batea 10,2025-10-15 04:35:00,2025-10-14 13:34:00.000,2025-10-15 01:19:00.000,15000.0,82.0,0.8217566478646253,0.6779285714285714,0.58977808324515,15.422360999194199,82.49748550135881,60.067671246532186,10.085882948275222,1.405896168296446,82.0,29.542487822001682,33.33,55.56,0.0,11.11,0.0
25-C43-B13-Oct,2025,43,Batea 13,2025-10-15 15:00:00,2025-10-15 01:19:00.000,2025-10-15 09:29:00.000,16618.0,102.0,0.769764705882353,0.6159247967479674,0.553259519306641,13.762039215686276,80.01468397306621,50.87752393128022,10.152534066533025,1.994921238795022,102.0,20.174978873745665,52.38,28.57,0.0,19.05,0.0
25-C43-B14-Oct,2025,43,Batea 14,2025-10-16 02:25:00,2025-10-15 09:29:00.000,2025-10-15 18:57:00.000,13938.0,101.0,0.7098425196850394,0.6025980392156862,0.516793251809289,18.39259842519685,84.89179254619205,61.43317888184637,10.679773252197974,2.5862549467699685,101.0,24.692255975944107,34.78,39.13,0.0,26.09,0.0
25-C43-B15-Oct,2025,43,Batea 15,2025-10-16 09:20:00,2025-10-15 18:57:00.000,2025-10-16 04:09:00.000,14582.0,106.0,0.7162745098039216,0.5862450980392157,0.505648401774135,16.936117647058822,81.84642759375855,54.43586574822562,9.643047548113694,1.2047255470720946,106.0,24.19102559506487,27.78,55.56,0.0,16.67,0.0
25-C44-B01-Oct,2025,44,Batea 01,2025-10-16 19:05:00,2025-10-16 04:48:00.000,2025-10-16 14:08:00.000,14541.166673421068,108.04,0.6900404858299596,0.5514574898785426,0.504892675945122,14.630202429149797,79.9166862238911,73.21249855786603,10.073040521415658,1.9872831395182797,108.04,16.353233491347606,18.52,66.67,0.0,14.81,0.0
25-C44-B03-Oct,2025,44,Batea 03,2025-10-17 04:35:00,2025-10-16 14:08:00.000,2025-10-17 00:07:00.000,15161.87411764706,105.67,0.694430894308943,0.5562996031746031,0.507549901651546,16.898252032520325,80.1087059538444,60.5147890866657,10.141334817058981,2.357843137254902,105.67,15.92560660921312,21.43,60.71,0.0,17.86,0.0
25-C44-B04-Oct,2025,44,Batea 04,2025-10-17 14:30:00,2025-10-17 00:07:00.000,2025-10-17 10:28:00.000,15500.032043126994,106.5,0.6563673469387755,0.5418061224489795,0.381387423528273,22.773142857142854,82.54617250171007,61.66486889989153,10.014612399800834,1.8239672971434326,106.5,15.930273082136239,31.58,47.37,0.0,21.05,0.0
25-C44-B05-Oct,2025,44,Batea 05,2025-10-18 09:00:00,2025-10-17 17:07:00.000,2025-10-18 03:44:00.000,15395.669569369473,100.69,0.7598011928429423,0.6329623634156212,0.347501627641173,20.142027833001986,83.3063134643512,63.35349602873227,9.637434657917717,1.6628157296278014,100.69,14.472398229237644,10.53,73.68,0.0,15.79,0.0
25-C44-B06-Oct,2025,44,Batea 06,2025-10-18 18:00:00,2025-10-18 03:44:00.000,2025-10-18 13:29:00.000,15231.660798782807,105.86,0.646,0.5324489795918367,0.423420812074597,12.64595918367347,82.42244266127503,76.16196043419782,10.446550968230397,1.3748977027790266,105.86,17.0674436169786,14.29,85.71,0.0,0.0,0.0
25-C44-B07-Oct,2025,44,Batea 07,2025-10-19 02:58:00,2025-10-18 13:29:32.000,2025-10-18 23:21:09.000,15161.855265293303,106.96,0.6895510204081632,0.5731738281250001,0.412283268007157,13.360530612244899,83.1227583110128,78.36618340138521,10.363640052264815,2.257250739470722,106.96,17.657131553672457,17.24,75.86,0.0,6.9,0.0
25-C44-B08-Oct,2025,44,Batea 08,2025-10-19 14:30:00,2025-10-18 23:21:09.000,2025-10-19 12:44:50.000,15285.42486837564,105.32,0.7089860834990059,0.6051603206412826,0.397740665311119,15.60286282306163,85.35574036300969,84.43189307691556,9.63440498109869,2.4168483888174204,105.32,16.648959239517417,18.52,77.78,0.0,3.7,0.0
25-C44-B09-Oct,2025,44,Batea 09,2025-10-20 04:47:00,2025-10-19 12:44:50.000,2025-10-19 22:39:34.000,14865.05753557568,103.52,0.7792692613185066,0.6424901960784314,0.510043216444594,14.230420969023031,82.44777870377588,78.22042281288391,10.318079375038629,2.4858466572049385,103.52,15.169908541417744,11.76,88.24,0.0,0.0,0.0
25-C44-B10-Oct,2025,44,Batea 10,2025-10-20 10:54:00,2025-10-19 22:39:34.000,2025-10-20 07:22:26.000,13531.436052366565,106.73700000000001,0.7958333333333332,0.6313883299798793,0.403214667461763,17.692313915857607,79.33675350532516,,9.500520880221899,1.6324799915195845,106.73700000000001,17.549863342217282,21.43,64.29,0.0,14.29,0.0
25-C44-B11-Oct,2025,44,Batea 11,2025-10-20 21:31:00,2025-10-20 07:22:26.000,2025-10-20 18:17:38.000,15234.033913968859,106.32,0.6960176991150443,0.5804569563443492,0.358379942769522,12.952855993563958,83.39686721794209,,10.4223200965048,1.9184012749880344,106.32,17.7343855067093,25.0,75.0,0.0,0.0,0.0
25-C44-B12-Oct,2025,44,Batea 12,2025-10-21 09:48:00,2025-10-20 18:17:38.000,2025-10-21 04:57:38.000,15693.014799999999,104.14280000000001,0.6856735856735857,0.5626369168356998,0.312622942343478,21.55010175010175,82.05608741409833,64.82221719710476,9.998289578979392,2.09,104.14280000000001,18.04912013285956,20.0,75.0,0.0,5.0,0.0
25-C44-B13-Oct,2025,44,Batea 13,2025-10-21 20:30:00,2025-10-21 04:57:38.000,2025-10-21 16:03:38.000,15840.412997425285,103.521,0.5845447284345048,0.44915932746196957,0.372278623395451,20.102955271565495,76.83917168578068,,10.548459357646754,1.9776423426653196,103.521,17.17830063657,8.33,75.0,0.0,16.67,0.0
25-C44-B14-Oct,2025,44,Batea 14,2025-10-22 03:50:00,2025-10-21 16:03:38.000,2025-10-22 01:09:35.000,14611.295355738044,109.15,0.6835363457760315,0.5413116370808679,0.409834026759279,18.09976424361493,79.19280963272067,77.02498520571378,10.091642134252387,2.0428039974655112,109.15,14.089697476035509,0.0,82.61,0.0,17.39,0.0
25-C44-B15-Oct,2025,44,Batea 15,2025-10-22 16:38:00,2025-10-22 01:09:35.000,2025-10-22 12:30:44.000,15915.344214035358,106.91,0.5957563850687623,0.47860405083399515,0.347048211726838,19.921689587426325,80.33553023166586,72.08695933453238,10.391399931032252,1.538330771867364,106.91,14.123229648743264,0.0,90.91,0.0,9.09,0.0
25-C45-B01-Oct,2025,45,Batea 01,2025-10-23 07:25:00,2025-10-22 18:35:35.000,2025-10-23 04:10:44.000,14914.109841146843,102.81,0.6056596253487445,0.47406813627254507,0.399013798225884,23.437345555998405,78.27302934376254,86.10268280431936,10.075776785696693,1.7515820741314734,102.81,18.33417289551421,0.0,94.12,0.0,5.88,0.0
25-C45-B02-Oct,2025,45,Batea 02,2025-10-23 21:16:00,2025-10-23 05:58:44.000,2025-10-23 16:51:35.000,16733.753504702403,98.63,0.6619521912350597,0.510197628458498,0.345304303664943,22.578605577689242,77.07469439848512,74.56167059506141,10.50365822352416,1.797221216535179,98.63,22.288361339198207,12.5,81.25,0.0,6.25,0.0
25-C45-B04-Oct,2025,45,Batea 04,2025-10-24 11:00:00,2025-10-23 17:06:35.000,2025-10-24 04:23:11.000,15882.148301240697,99.764,0.6706069020230067,0.5164569406213133,0.35630453210376,19.481356604522016,77.01336491815516,62.07410085198217,10.200200810417787,1.3286015081964668,99.764,23.98091013832735,0.0,100.0,0.0,0.0,0.0
25-C45-B05-Oct,2025,45,Batea 05,2025-10-24 18:41:00,2025-10-24 04:23:11.000,2025-10-24 15:29:51.000,15559.144987518066,101.78,0.6825377396980824,0.5575851703406813,0.368975010367988,17.79857201142391,81.69294354145555,66.17962276515897,10.621766714216744,1.6240200586869884,101.78,24.73529195346216,8.7,73.91,0.0,17.39,0.0
25-C45-B06-Oct,2025,45,Batea 06,2025-10-25 06:32:00,2025-10-24 15:29:11.000,2025-10-25 01:38:05.000,15917.982353457202,101.01,0.7696897374701671,0.6321002386634844,0.44799766618374,19.47183770883055,82.12403100775192,86.74389541990708,10.065578725603274,1.7651051995976155,101.01,24.086744385627348,23.81,61.9,0.0,14.29,0.0
25-C45-B07-Oct,2025,45,Batea 07,2025-10-25 17:50:00,2025-10-25 01:38:05.000,2025-10-25 12:04:45.000,15474.187937284965,97.41,0.7605940594059405,0.6149960301707026,0.288786721633509,20.024752475247524,80.85732758037096,85.67102895655638,9.706332404747743,1.863343878202908,97.41,22.645811297636303,20.83,66.67,0.0,12.5,0.0
25-C45-B08-Oct,2025,45,Batea 08,2025-10-26 04:10:00,2025-10-25 12:04:05.000,2025-10-25 22:04:38.000,15080.695011522881,98.263,0.6137640449438202,0.5201770451770452,0.380887811476962,18.066051364365972,84.75195793273598,83.28769445019385,10.056219483811047,1.4848771131246332,98.263,24.18234008186259,15.0,85.0,0.0,0.0,0.0
25-C45-B09-Oct,2025,45,Batea 09,2025-10-26 14:00:00,2025-10-25 22:04:38.000,2025-10-26 08:09:38.000,15165.012207878586,99.289,0.677764705882353,0.5701405384006334,0.369347263785472,14.630509803921568,84.12071821568101,76.51717475250352,10.024883624849906,1.8826849904335772,99.289,23.380859927445407,18.75,75.0,0.0,6.25,0.0
25-C45-B10-Oct,2025,45,Batea 10,2025-10-26 22:25:00,2025-10-26 08:09:38.000,2025-10-26 18:16:38.000,13565.936349591702,101.0,0.7070274636510501,0.5651008064516129,0.294907779919388,19.62407108239095,79.92628794551545,80.06308466448662,10.61585271413115,2.3752421589543635,101.0,25.328993651221626,18.18,72.73,0.0,9.09,0.0
25-C45-B11-Oct,2025,45,Batea 11,2025-10-27 08:45:00,2025-10-26 18:16:38.000,2025-10-27 03:54:57.000,14999.3681993682,100.12,0.6980746561886051,0.5853634577603143,0.325080537863849,15.674970530451867,83.85399076888437,86.86052795192857,9.708859075389164,1.9392769392769393,100.12,24.51419330592595,11.76,64.71,0.0,23.53,0.0
25-C45-B12-Oct,2025,45,Batea 12,2025-10-27 19:00:00,2025-10-27 03:54:57.000,2025-10-27 13:28:57.000,15503.718232342308,104.0,0.7348133595284873,0.6115832018927445,0.328093056860416,18.136699410609037,83.2297336408232,61.639996657996576,10.569944935363292,1.6261533480818,104.0,25.53113177480239,11.76,64.71,0.0,23.53,0.0
25-C45-B13-Oct,2025,45,Batea 13,2025-10-28 05:33:00,2025-10-27 13:28:00.000,2025-10-28 00:56:00.000,15184.0,107.49,0.7002777777777777,0.5960019646365422,0.346606316423689,15.801468253968252,85.10936424797907,72.12032954723676,10.532171122636509,1.8878281083888955,107.49,23.88809219263849,18.18,63.64,0.0,18.18,0.0
25-C45-B14-Oct,2025,45,Batea 14,2025-10-28 13:56:00,2025-10-28 00:56:00.000,2025-10-28 09:33:00.000,13291.0,108.04,0.7121487930352196,0.5750403714170368,0.469981322040664,15.989908982983776,80.74722263674438,57.837032229213904,9.820984359486115,2.0416666666666665,108.04,25.81981405109009,25.0,65.0,0.0,10.0,0.0
25-C45-B15-Oct,2025,45,Batea 15,2025-10-29 06:33:00,2025-10-28 09:33:00.000,2025-10-28 18:40:00.000,14223.0,91.937,0.7432715551974214,0.6284836890857833,0.394836938618857,15.59238517324738,84.55640266212676,77.14105756386458,10.320701441013986,2.09858300387521,91.937,26.622964347520238,21.87,62.5,0.0,15.62,0.0
25-C46-B01-Oct,2025,46,Batea 01,2025-10-29 10:34:00,2025-10-28 20:26:00.000,2025-10-29 05:28:00.000,14411.0,87.747,0.7097008892481811,0.5941082164328657,0.379830007560381,16.58148746968472,83.7124802058839,76.9988105856433,9.761188087808778,1.9107632940909982,87.747,24.29164896635699,11.11,61.11,0.0,27.78,0.0
25-C46-B02-Oct,2025,46,Batea 02,2025-10-29 20:26:00,2025-10-29 05:28:00.000,2025-10-29 14:27:00.000,14146.0,105.84,0.764164274322169,0.6242967511885896,0.419886867782847,14.212838915470494,81.69666813360973,78.36038899349045,10.24623642175685,1.8981567955475067,105.84,25.417749315269294,33.33,60.0,0.0,6.67,0.0
25-C46-B04-Oct,2025,46,Batea 04,2025-10-30 07:19:00,2025-10-29 14:51:00.000,2025-10-30 00:30:00.000,14754.0,104.8,0.6763042612504977,0.5827023237179487,0.435666029014784,13.366666666666665,86.15978888563005,66.55016482526322,10.598635438013932,1.774218162481239,104.8,25.48486072511917,29.41,64.71,0.0,5.88,0.0
25-C46-B05-Oct,2025,46,Batea 05,2025-10-30 15:12:00,2025-10-30 00:30:00.000,2025-10-30 10:06:00.000,14489.0,103.41,0.6859741309620048,0.5873192771084337,0.373772054704871,13.392724333063864,85.61828363480438,67.82892999646353,10.593301404183423,2.8656378309500212,103.41,25.224075002780562,27.59,58.62,0.0,13.79,0.0
25-C46-B06-Oct,2025,46,Batea 06,2025-10-31 12:27:00,2025-10-30 10:06:00.000,2025-10-31 06:52:00.000,14549.0,94.909,0.6135862913096695,0.48395,0.308369306687196,12.346960424316606,78.87236185916618,,9.756077053807038,2.33069998860572,94.909,26.330182533493915,18.64,40.68,0.0,40.68,0.0
25-C46-B07-Oct,2025,46,Batea 07,2025-11-01 02:09:00,2025-10-31 06:52:00.000,2025-10-31 18:57:00.000,14419.0,94.82,0.5952208835341365,0.463806270096463,0.288198895480905,11.891164658634537,77.92170653398509,,10.316539129115565,1.12947479251827,94.82,23.572259436163804,10.0,40.0,0.0,50.0,0.0
25-C46-B08-Nov,2025,46,Batea 08,2025-11-01 10:26:00,2025-10-31 18:57:00.000,2025-11-01 04:21:00.000,15179.0,97.316,0.6618159708147549,0.5318273092369478,0.22913083863727,14.246858532630725,80.35879046288663,,10.055111257231559,1.9978902051347847,97.316,22.166322663387216,0.0,50.0,0.0,50.0,0.0
25-C46-B09-Nov,2025,46,Batea 09,2025-11-01 20:32:00,2025-11-01 04:21:00.000,2025-11-01 13:25:00.000,14587.0,98.657,0.7891410048622366,0.655006067961165,0.238408485240038,14.466977309562399,83.0024119802914,83.72827884022405,10.56088554965468,2.437967411222822,98.657,23.886048265301135,13.89,41.67,0.0,44.44,0.0
25-C46-B10-Nov,2025,46,Batea 10,2025-11-02 14:12:00,2025-11-01 13:25:00.000,2025-11-01 21:33:00.000,12569.0,101.0,0.822328548644338,0.6445900000000001,0.217301352419262,11.813157894736841,78.38594453064394,75.42760548759667,10.861976458845854,2.3269150076926666,101.0,26.307009208128473,45.45,27.27,0.0,27.27,0.0
